Repository: Sofus-WHITE/thinfilmv3

# thinfilmv3
thinfilmv3 to simulate and analyze data

File: Reflectivity/sample_data/by_sample/B-1/manifest.json
{
  "sample_name": "B-1",
  "surface": "mixed",
  "substrate": "Silicon",
  "sputtering_entries": [
    {
      "source": "all sputtering.docx",
      "paragraph_index": 51,
      "date": "2025-09-12",
      "text": "12.09.25, B-1\nAg: 200W (207W), T1, P=7.5*10^-3 mbar, reflected power=6W,24 sccm, CL = 411, CT = 602, 29s.\nSiO2: 200W (210W), T2, P=8.0*10^-3 mbar, reflected power=5W,24 sccm, CL = 536, CT = 978, 39 min 6s.\nTiO2: 200W (207W), T3, P=8.0*10^-3 mbar, reflected power=13W,24 sccm, CL = 437, CT = 706, 19 min 6s.",
      "sample_names_in_entry": [
        "B-1"
      ]
    }
  ],
  "spectra": [
    {
      "source_system": "Chinese HP Reflectance",
      "source_folder": "26032710358/第5部分",
      "mapping_source": "26032710358/List samples for chinese measurements.docx",
      "measurement_number": 110,
      "instrument_sample_id": "#110",
      "description": "110;B-1, smooth",
      "csv_path": "26032710358/第5部分/#110-R%.csv",
      "sp_path": "26032710358/第5部分/#110-R%.sp",
      "base_sample_names": [],
      "surface": "smooth",
      "substrate": "Silicon",
      "measurement_angle_deg": 8.0,
      "measurement_angle_note": "Chinese HP Reflectance sample table angle",
      "measurement_width_mm": 5.0,
      "measurement_length_mm": 5.0,
      "illuminant": "D65",
      "std_observer_deg": 2.0,
      "instrument": "Lambda 950",
      "instrument_software": "PerkinElmer UV WinLab 6.4.0.973 / 2.02.06 Lambda 900 UV/VIS/NIR, Jan 28 2016 16:58:34",
      "accessory": "universal reflectance",
      "detector": "UV/VIS",
      "created_at_raw": "mon may 04 16:01:53 2026 ÖÐ¹ú±ê×¼Ê±¼ä (GMT+8:00)",
      "method_guid": "",
      "task_id": "",
      "metadata_source": "26032710358/第5部分/样品表.csv",
      "measurement_uid": "0baf088163"
    },
    {
      "source_system": "Chinese HP Reflectance",
      "source_folder": "26032710358/第5部分",
      "mapping_source": "26032710358/List samples for chinese measurements.docx",
      "measurement_number": 85,
      "instrument_sample_id": "#85",
      "description": "85;B-1, smooth",
      "csv_path": "26032710358/第5部分/#85-R%.csv",
      "sp_path": "26032710358/第5部分/#85-R%.sp",
      "base_sample_names": [],
      "surface": "smooth",
      "substrate": "Silicon",
      "measurement_angle_deg": 8.0,
      "measurement_angle_note": "Chinese HP Reflectance sample table angle",
      "measurement_width_mm": 5.0,
      "measurement_length_mm": 5.0,
      "illuminant": "D65",
      "std_observer_deg": 2.0,
      "instrument": "Lambda 950",
      "instrument_software": "PerkinElmer UV WinLab 6.4.0.973 / 2.02.06 Lambda 900 UV/VIS/NIR, Jan 28 2016 16:58:34",
      "accessory": "universal reflectance",
      "detector": "UV/VIS",
      "created_at_raw": "mon may 04 11:28:15 2026 ÖÐ¹ú±ê×¼Ê±¼ä (GMT+8:00)",
      "method_guid": "",
      "task_id": "",
      "metadata_source": "26032710358/第5部分/样品表.csv",
      "measurement_uid": "a142bb7d3e"
    },
    {
      "source_system": "Diffuse spectrophotometer integrating sphere",
      "source_folder": "26032710358/rough surface",
      "mapping_source": "26032710358/List samples for chinese measurements.docx",
      "measurement_number": 84,
      "instrument_sample_id": "84#",
      "description": "84;B-1, rough",
      "csv_path": "sample_data/generated_spectra/rough_surface/84_rough_surface_SCI.csv",
      "sp_path": "",
      "side_note": "rough surface",
      "base_sample_names": [],
      "measurement_angle_deg": "",
      "measurement_angle_note": "Diffuse spectrophotometer with integrating sphere, SCI mode; no incidence angle exported",
      "measurement_width_mm": "",
      "measurement_length_mm": "",
      "illuminant": "D65",
      "std_observer_deg": 2.0,
      "instrument": "diffuse spectrophotometer",
      "instrument_software": "",
      "accessory": "integrating sphere",
      "detector": "",
      "created_at_raw": "",
      "method_guid": "",
      "task_id": "",
      "metadata_source": "26032710358/rough surface/光谱反射率400-700nm.xlsx",
      "surface": "rough",
      "substrate": "Silicon",
      "measurement_uid": "677cfb2af1"
    },
    {
      "source_system": "Diffuse spectrophotometer integrating sphere",
      "source_folder": "26032710358/rough surface",
      "mapping_source": "26032710358/List samples for chinese measurements.docx",
      "measurement_number": 109,
      "instrument_sample_id": "109#",
      "description": "109;B-1, rough",
      "csv_path": "sample_data/generated_spectra/rough_surface/109_rough_surface_SCI.csv",
      "sp_path": "",
      "side_note": "rough surface",
      "base_sample_names": [],
      "measurement_angle_deg": "",
      "measurement_angle_note": "Diffuse spectrophotometer with integrating sphere, SCI mode; no incidence angle exported",
      "measurement_width_mm": "",
      "measurement_length_mm": "",
      "illuminant": "D65",
      "std_observer_deg": 2.0,
      "instrument": "diffuse spectrophotometer",
      "instrument_software": "",
      "accessory": "integrating sphere",
      "detector": "",
      "created_at_raw": "",
      "method_guid": "",
      "task_id": "",
      "metadata_source": "26032710358/rough surface/光谱反射率400-700nm.xlsx",
      "surface": "rough",
      "substrate": "Silicon",
      "measurement_uid": "552d06faca"
    }
  ],
  "colors": [
    {
      "source_file": "26032710358/第5部分/色度结果表.xlsx",
      "instrument_sample_id": "#85",
      "Colour Analysis": " ",
      "描述": " ",
      "Tristim X": 77.1,
      "Tristim Y": 82.44,
      "Tristim Z": 92.35,
      "xvalue": 0.3061,
      "yvalue": 0.3273,
      "L*": 92.77,
      "a*": -2.52,
      "b*": -1.78,
      "Cab*": 3.09,
      "Hab*": 215.27,
      "K Part 1": 0,
      "K": 0.02395,
      "X part 1": 0,
      "X part 1_1": 0,
      "X_A10": 0,
      "Equation1_1_1": 0,
      "X1_C10": 0,
      "X1_D65_2": 0,
      "X1_D65_10": 0,
      "Y1_A2": 0,
      "Y1_A10": 0,
      "Y1_C2": 0,
      "Y1_C10": 0,
      "Y1_D65_2": 0,
      "Y1_D65_10": 0,
      "Z1_A2": 0,
      "Z1_A10": 0,
      "Z1_C2": 0,
      "Z1_C10": 0,
      "Z1_D65_2": 0,
      "Z1_D65_10": 0,
      "worksheet": "结果表",
      "measurement_number": 85,
      "surface": "smooth",
      "substrate": "Silicon",
      "sample_name": "B-1",
      "color_uid": "761b674ab8"
    },
    {
      "source_file": "26032710358/第5部分/色度结果表.xlsx",
      "instrument_sample_id": "#110",
      "Colour Analysis": " ",
      "描述": " ",
      "Tristim X": 78.32,
      "Tristim Y": 84.04,
      "Tristim Z": 89.57,
      "xvalue": 0.3109,
      "yvalue": 0.3336,
      "L*": 93.47,
      "a*": -3.08,
      "b*": 1.34,
      "Cab*": 3.36,
      "Hab*": 156.47,
      "K Part 1": 0,
      "K": 0.02395,
      "X part 1": 0,
      "X part 1_1": 0,
      "X_A10": 0,
      "Equation1_1_1": 0,
      "X1_C10": 0,
      "X1_D65_2": 0,
      "X1_D65_10": 0,
      "Y1_A2": 0,
      "Y1_A10": 0,
      "Y1_C2": 0,
      "Y1_C10": 0,
      "Y1_D65_2": 0,
      "Y1_D65_10": 0,
      "Z1_A2": 0,
      "Z1_A10": 0,
      "Z1_C2": 0,
      "Z1_C10": 0,
      "Z1_D65_2": 0,
      "Z1_D65_10": 0,
      "worksheet": "结果表",
      "measurement_number": 110,
      "surface": "smooth",
      "substrate": "Silicon",
      "sample_name": "B-1",
      "color_uid": "3b684dbb92"
    },
    {
      "序号": "21",
      "名称": "84#",
      "测试模式": "SCI",
      "光源/角度": "D65/2°",
      "L*": "94.30",
      "a*": "-3.85",
      "b*": "-5.79",
      "c*": "6.95",
      "h": "236.38",
      "X": "79.73",
      "Y": "85.96",
      "Z": "102.41",
      "x": "0.2974",
      "y": "0.3206",
      "R": "224",
      "G": "241",
      "B": "249",
      "source_file": "26032710358/rough surface/色度结果.csv",
      "measurement_number": 84,
      "instrument_sample_id": "84#",
      "base_sample_names": [],
      "measurement_mode": "SCI",
      "surface": "rough",
      "substrate": "Silicon",
      "sample_name": "B-1",
      "color_uid": "d736426268"
    },
    {
      "序号": "29",
      "名称": "109#",
      "测试模式": "SCI",
      "光源/角度": "D65/2°",
      "L*": "96.66",
      "a*": "-3.47",
      "b*": "-3.24",
      "c*": "4.75",
      "h": "222.97",
      "X": "85.20",
      "Y": "91.60",
      "Z": "104.80",
      "x": "0.3026",
      "y": "0.3253",
      "R": "234",
      "G": "247",
      "B": "251",
      "source_file": "26032710358/rough surface/色度结果.csv",
      "measurement_number": 109,
      "instrument_sample_id": "109#",
      "base_sample_names": [],
      "measurement_mode": "SCI",
      "surface": "rough",
      "substrate": "Silicon",
      "sample_name": "B-1",
      "color_uid": "3fbd980047"
    }
  ],
  "surface_values_observed": [
    "rough",
    "smooth"
  ],
  "substrate_values_observed": [
    "Silicon"
  ],
  "thickness_estimates": [
    {
      "sample_name": "B-1",
      "material": "Ag",
      "layer_order": 1,
      "time_min": 0.48333333333333334,
      "thickness_nm_estimate": 59.93333333333334,
      "thickness_nm_uncertainty": 10.0,
      "rate_nm_per_min": 124.0,
      "method": "sputtering_time_times_calibrated_rate",
      "measurement_method": "curated_rate_table",
      "confidence": "high",
      "source": "Thickness/sputtering_rate_direct_numbers.csv",
      "notes": "rate_source=curated_sputtering_rate_direct_numbers; target=T1; pressure=7.5e-3; sccm=24.0; calibration_sample=; calibration_date=; series_or_period=August/B-series; error_estimate_nm_min=2; preferred_use=; basis=S-16 to S-19 profiler calibration; through-origin fit."
    },
    {
      "sample_name": "B-1",
      "material": "SiO2",
      "layer_order": 2,
      "time_min": 39.1,
      "thickness_nm_estimate": 97.75,
      "thickness_nm_uncertainty": 10.0,
      "rate_nm_per_min": 2.5,
      "method": "sputtering_time_times_calibrated_rate",
      "measurement_method": "curated_rate_table",
      "confidence": "medium",
      "source": "Thickness/sputtering_rate_direct_numbers.csv",
      "notes": "rate_source=curated_sputtering_rate_direct_numbers; target=T2; pressure=8.0e-3; sccm=24.0; calibration_sample=; calibration_date=; series_or_period=August/B-series; error_estimate_nm_min=0.3; preferred_use=; basis=S-24 to S-27 profiler calibration; rounded between global fit and B-3 estimate."
    },
    {
      "sample_name": "B-1",
      "material": "TiO2",
      "layer_order": 3,
      "time_min": 19.1,
      "thickness_nm_estimate": 57.300000000000004,
      "thickness_nm_uncertainty": 10.0,
      "rate_nm_per_min": 3.0,
      "method": "sputtering_time_times_calibrated_rate",
      "measurement_method": "curated_rate_table",
      "confidence": "medium",
      "source": "Thickness/sputtering_rate_direct_numbers.csv",
      "notes": "rate_source=curated_sputtering_rate_direct_numbers; target=T3; pressure=8.0e-3; sccm=24.0; calibration_sample=; calibration_date=; series_or_period=August/B-series; error_estimate_nm_min=0.3; preferred_use=; basis=S-20 to S-23 profiler/ellipsometer calibrations."
    }
  ]
}

File: Reflectivity/sample_data/by_sample/B-2/manifest.json
{
  "sample_name": "B-2",
  "surface": "mixed",
  "substrate": "Silicon",
  "sputtering_entries": [
    {
      "source": "all sputtering.docx",
      "paragraph_index": 52,
      "date": "2025-09-13",
      "text": "13.09.25, B-2\nSiO2: 200W (210W), T2, P=8.0*10^-3 mbar, reflected power=3-5W,24 sccm, CL = 534, CT = 980, 25 min 34s.\nTiO2: 200W (207W), T3, P=8.0*10^-3 mbar, reflected power=13W,24 sccm, CL = 437, CT = 705, 25 min 24s.",
      "sample_names_in_entry": [
        "B-2"
      ]
    }
  ],
  "spectra": [
    {
      "source_system": "Chinese HP Reflectance",
      "source_folder": "26032710358/第5部分",
      "mapping_source": "26032710358/List samples for chinese measurements.docx",
      "measurement_number": 112,
      "instrument_sample_id": "#112",
      "description": "112;B-2, smooth",
      "csv_path": "26032710358/第5部分/#112-R%.csv",
      "sp_path": "26032710358/第5部分/#112-R%.sp",
      "base_sample_names": [],
      "surface": "smooth",
      "substrate": "Silicon",
      "measurement_angle_deg": 8.0,
      "measurement_angle_note": "Chinese HP Reflectance sample table angle",
      "measurement_width_mm": 5.0,
      "measurement_length_mm": 5.0,
      "illuminant": "D65",
      "std_observer_deg": 2.0,
      "instrument": "Lambda 950",
      "instrument_software": "PerkinElmer UV WinLab 6.4.0.973 / 2.02.06 Lambda 900 UV/VIS/NIR, Jan 28 2016 16:58:34",
      "accessory": "universal reflectance",
      "detector": "UV/VIS",
      "created_at_raw": "mon may 04 16:28:11 2026 ÖÐ¹ú±ê×¼Ê±¼ä (GMT+8:00)",
      "method_guid": "",
      "task_id": "",
      "metadata_source": "26032710358/第5部分/样品表.csv",
      "measurement_uid": "f0b9dca7cb"
    },
    {
      "source_system": "Chinese HP Reflectance",
      "source_folder": "26032710358/第5部分",
      "mapping_source": "26032710358/List samples for chinese measurements.docx",
      "measurement_number": 90,
      "instrument_sample_id": "#90",
      "description": "90;B-2, smooth",
      "csv_path": "26032710358/第5部分/#90-R%.csv",
      "sp_path": "26032710358/第5部分/#90-R%.sp",
      "base_sample_names": [],
      "surface": "smooth",
      "substrate": "Silicon",
      "measurement_angle_deg": 8.0,
      "measurement_angle_note": "Chinese HP Reflectance sample table angle",
      "measurement_width_mm": 5.0,
      "measurement_length_mm": 5.0,
      "illuminant": "D65",
      "std_observer_deg": 2.0,
      "instrument": "Lambda 950",
      "instrument_software": "PerkinElmer UV WinLab 6.4.0.973 / 2.02.06 Lambda 900 UV/VIS/NIR, Jan 28 2016 16:58:34",
      "accessory": "universal reflectance",
      "detector": "UV/VIS",
      "created_at_raw": "mon may 04 12:18:52 2026 ÖÐ¹ú±ê×¼Ê±¼ä (GMT+8:00)",
      "method_guid": "",
      "task_id": "",
      "metadata_source": "26032710358/第5部分/样品表.csv",
      "measurement_uid": "6cd75cf693"
    },
    {
      "source_system": "Diffuse spectrophotometer integrating sphere",
      "source_folder": "26032710358/rough surface",
      "mapping_source": "26032710358/List samples for chinese measurements.docx",
      "measurement_number": 111,
      "instrument_sample_id": "110# corrected-to-111#",
      "description": "111;B-2, rough",
      "csv_path": "sample_data/generated_spectra/rough_surface/111_rough_surface_SCI.csv",
      "sp_path": "",
      "side_note": "rough surface; Corrected from rough-surface export #110 to #111.",
      "base_sample_names": [],
      "measurement_angle_deg": "",
      "measurement_angle_note": "Diffuse spectrophotometer with integrating sphere, SCI mode; no incidence angle exported",
      "measurement_width_mm": "",
      "measurement_length_mm": "",
      "illuminant": "D65",
      "std_observer_deg": 2.0,
      "instrument": "diffuse spectrophotometer",
      "instrument_software": "",
      "accessory": "integrating sphere",
      "detector": "",
      "created_at_raw": "",
      "method_guid": "",
      "task_id": "",
      "metadata_source": "26032710358/rough surface/光谱反射率400-700nm.xlsx",
      "surface": "rough",
      "substrate": "Silicon",
      "measurement_uid": "18861905be"
    }
  ],
  "colors": [
    {
      "source_file": "26032710358/第5部分/色度结果表.xlsx",
      "instrument_sample_id": "#90",
      "Colour Analysis": " ",
      "描述": " ",
      "Tristim X": 46.83,
      "Tristim Y": 52.94,
      "Tristim Z": 24.12,
      "xvalue": 0.378,
      "yvalue": 0.4273,
      "L*": 77.84,
      "a*": -9.57,
      "b*": 40.78,
      "Cab*": 41.89,
      "Hab*": 103.2,
      "K Part 1": 0,
      "K": 0.02395,
      "X part 1": 0,
      "X part 1_1": 0,
      "X_A10": 0,
      "Equation1_1_1": 0,
      "X1_C10": 0,
      "X1_D65_2": 0,
      "X1_D65_10": 0,
      "Y1_A2": 0,
      "Y1_A10": 0,
      "Y1_C2": 0,
      "Y1_C10": 0,
      "Y1_D65_2": 0,
      "Y1_D65_10": 0,
      "Z1_A2": 0,
      "Z1_A10": 0,
      "Z1_C2": 0,
      "Z1_C10": 0,
      "Z1_D65_2": 0,
      "Z1_D65_10": 0,
      "worksheet": "结果表",
      "measurement_number": 90,
      "surface": "smooth",
      "substrate": "Silicon",
      "sample_name": "B-2",
      "color_uid": "3a0bf2107b"
    },
    {
      "source_file": "26032710358/第5部分/色度结果表.xlsx",
      "instrument_sample_id": "#111",
      "Colour Analysis": " ",
      "描述": " ",
      "Tristim X": 33.04,
      "Tristim Y": 34.65,
      "Tristim Z": 42.97,
      "xvalue": 0.2986,
      "yvalue": 0.3131,
      "L*": 65.47,
      "a*": 0.39,
      "b*": -6.23,
      "Cab*": 6.24,
      "Hab*": 273.57,
      "K Part 1": 0,
      "K": 0.02395,
      "X part 1": 0,
      "X part 1_1": 0,
      "X_A10": 0,
      "Equation1_1_1": 0,
      "X1_C10": 0,
      "X1_D65_2": 0,
      "X1_D65_10": 0,
      "Y1_A2": 0,
      "Y1_A10": 0,
      "Y1_C2": 0,
      "Y1_C10": 0,
      "Y1_D65_2": 0,
      "Y1_D65_10": 0,
      "Z1_A2": 0,
      "Z1_A10": 0,
      "Z1_C2": 0,
      "Z1_C10": 0,
      "Z1_D65_2": 0,
      "Z1_D65_10": 0,
      "worksheet": "结果表",
      "measurement_number": 111,
      "surface": "rough",
      "substrate": "Silicon",
      "sample_name": "B-2",
      "color_uid": "d1d6ce7c94"
    },
    {
      "source_file": "26032710358/第5部分/色度结果表.xlsx",
      "instrument_sample_id": "#112",
      "Colour Analysis": " ",
      "描述": " ",
      "Tristim X": 46.48,
      "Tristim Y": 52.75,
      "Tristim Z": 25.08,
      "xvalue": 0.3739,
      "yvalue": 0.4243,
      "L*": 77.72,
      "a*": -10.05,
      "b*": 39,
      "Cab*": 40.27,
      "Hab*": 104.46,
      "K Part 1": 0,
      "K": 0.02395,
      "X part 1": 0,
      "X part 1_1": 0,
      "X_A10": 0,
      "Equation1_1_1": 0,
      "X1_C10": 0,
      "X1_D65_2": 0,
      "X1_D65_10": 0,
      "Y1_A2": 0,
      "Y1_A10": 0,
      "Y1_C2": 0,
      "Y1_C10": 0,
      "Y1_D65_2": 0,
      "Y1_D65_10": 0,
      "Z1_A2": 0,
      "Z1_A10": 0,
      "Z1_C2": 0,
      "Z1_C10": 0,
      "Z1_D65_2": 0,
      "Z1_D65_10": 0,
      "worksheet": "结果表",
      "measurement_number": 112,
      "surface": "smooth",
      "substrate": "Silicon",
      "sample_name": "B-2",
      "color_uid": "87fed20e30"
    }
  ],
  "surface_values_observed": [
    "rough",
    "smooth"
  ],
  "substrate_values_observed": [
    "Silicon"
  ],
  "thickness_estimates": [
    {
      "sample_name": "B-2",
      "material": "SiO2",
      "layer_order": 1,
      "time_min": 25.566666666666666,
      "thickness_nm_estimate": 63.916666666666664,
      "thickness_nm_uncertainty": 10.0,
      "rate_nm_per_min": 2.5,
      "method": "sputtering_time_times_calibrated_rate",
      "measurement_method": "curated_rate_table",
      "confidence": "medium",
      "source": "Thickness/sputtering_rate_direct_numbers.csv",
      "notes": "rate_source=curated_sputtering_rate_direct_numbers; target=T2; pressure=8.0e-3; sccm=24.0; calibration_sample=; calibration_date=; series_or_period=August/B-series; error_estimate_nm_min=0.3; preferred_use=; basis=S-24 to S-27 profiler calibration; rounded between global fit and B-3 estimate."
    },
    {
      "sample_name": "B-2",
      "material": "TiO2",
      "layer_order": 2,
      "time_min": 25.4,
      "thickness_nm_estimate": 76.19999999999999,
      "thickness_nm_uncertainty": 10.0,
      "rate_nm_per_min": 3.0,
      "method": "sputtering_time_times_calibrated_rate",
      "measurement_method": "curated_rate_table",
      "confidence": "medium",
      "source": "Thickness/sputtering_rate_direct_numbers.csv",
      "notes": "rate_source=curated_sputtering_rate_direct_numbers; target=T3; pressure=8.0e-3; sccm=24.0; calibration_sample=; calibration_date=; series_or_period=August/B-series; error_estimate_nm_min=0.3; preferred_use=; basis=S-20 to S-23 profiler/ellipsometer calibrations."
    }
  ]
}
