Repository: Sofus-WHITE/thinfilmv3

# thinfilmv3
thinfilmv3 to simulate and analyze data

File: Reflectivity/sample_data/measurement_comparisons.json
[
  {
    "comparison_uid":"677cfb2af1",
    "sample_name":"B-1",
    "display_name":"B-1 #84",
    "measurement_uid":"677cfb2af1",
    "color_uid":"d736426268",
    "measurement_number":"84",
    "source_family":"rough",
    "source_system":"Diffuse spectrophotometer integrating sphere",
    "surface":"rough",
    "substrate":"Silicon",
    "measurement_mode":"",
    "measurement_angle_deg":"",
    "measurement_angle_note":"Diffuse spectrophotometer with integrating sphere, SCI mode; no incidence angle exported",
    "description":"84;B-1, rough",
    "csv_path":"sample_data\/generated_spectra\/rough_surface\/84_rough_surface_SCI.csv",
    "L*":"94.30",
    "a*":"-3.85",
    "b*":"-5.79",
    "Cab*":"",
    "Hab*":"",
    "lab_srgb_hex":"#e1f1f9",
    "source_file":"26032710358\/rough surface\/色度结果.csv",
    "worksheet":"",
    "instrument_sample_id":"84#",
    "created_at_raw":"",
    "metadata_source":"26032710358\/rough surface\/光谱反射率400-700nm.xlsx"
  },
  {
    "comparison_uid":"a142bb7d3e",
    "sample_name":"B-1",
    "display_name":"B-1 #85",
    "measurement_uid":"a142bb7d3e",
    "color_uid":"761b674ab8",
    "measurement_number":"85",
    "source_family":"chinese_normal",
    "source_system":"Chinese HP Reflectance",
    "surface":"smooth",
    "substrate":"Silicon",
    "measurement_mode":"",
    "measurement_angle_deg":"8.0",
    "measurement_angle_note":"Chinese HP Reflectance sample table angle",
    "description":"85;B-1, smooth",
    "csv_path":"26032710358\/第5部分\/#85-R%.csv",
    "L*":"92.77",
    "a*":"-2.52",
    "b*":"-1.78",
    "Cab*":"3.09",
    "Hab*":"215.27",
    "lab_srgb_hex":"#e3eced",
    "source_file":"26032710358\/第5部分\/色度结果表.xlsx",
    "worksheet":"结果表",
    "instrument_sample_id":"#85",
    "created_at_raw":"mon may 04 11:28:15 2026 ÖÐ¹ú±ê×¼Ê±¼ä (GMT+8:00)",
    "metadata_source":"26032710358\/第5部分\/样品表.csv"
  },
  {
    "comparison_uid":"552d06faca",
    "sample_name":"B-1",
    "display_name":"B-1 #109",
    "measurement_uid":"552d06faca",
    "color_uid":"3fbd980047",
    "measurement_number":"109",
    "source_family":"rough",
    "source_system":"Diffuse spectrophotometer integrating sphere",
    "surface":"rough",
    "substrate":"Silicon",
    "measurement_mode":"",
    "measurement_angle_deg":"",
    "measurement_angle_note":"Diffuse spectrophotometer with integrating sphere, SCI mode; no incidence angle exported",
    "description":"109;B-1, rough",
    "csv_path":"sample_data\/generated_spectra\/rough_surface\/109_rough_surface_SCI.csv",
    "L*":"96.66",
    "a*":"-3.47",
    "b*":"-3.24",
    "Cab*":"",
    "Hab*":"",
    "lab_srgb_hex":"#ebf8fb",
    "source_file":"26032710358\/rough surface\/色度结果.csv",
    "worksheet":"",
    "instrument_sample_id":"109#",
    "created_at_raw":"",
    "metadata_source":"26032710358\/rough surface\/光谱反射率400-700nm.xlsx"
  },
  {
    "comparison_uid":"0baf088163",
    "sample_name":"B-1",
    "display_name":"B-1 #110",
    "measurement_uid":"0baf088163",
    "color_uid":"3b684dbb92",
    "measurement_number":"110",
    "source_family":"chinese_normal",
    "source_system":"Chinese HP Reflectance",
    "surface":"smooth",
    "substrate":"Silicon",
    "measurement_mode":"",
    "measurement_angle_deg":"8.0",
    "measurement_angle_note":"Chinese HP Reflectance sample table angle",
    "description":"110;B-1, smooth",
    "csv_path":"26032710358\/第5部分\/#110-R%.csv",
    "L*":"93.47",
    "a*":"-3.08",
    "b*":"1.34",
    "Cab*":"3.36",
    "Hab*":"156.47",
    "lab_srgb_hex":"#e7eeea",
    "source_file":"26032710358\/第5部分\/色度结果表.xlsx",
    "worksheet":"结果表",
    "instrument_sample_id":"#110",
    "created_at_raw":"mon may 04 16:01:53 2026 ÖÐ¹ú±ê×¼Ê±¼ä (GMT+8:00)",
    "metadata_source":"26032710358\/第5部分\/样品表.csv"
  },
  {
    "comparison_uid":"6cd75cf693",
    "sample_name":"B-2",
    "display_name":"B-2 #90",
    "measurement_uid":"6cd75cf693",
    "color_uid":"3a0bf2107b",
    "measurement_number":"90",
    "source_family":"chinese_normal",
    "source_system":"Chinese HP Reflectance",
    "surface":"smooth",
    "substrate":"Silicon",
    "measurement_mode":"",
    "measurement_angle_deg":"8.0",
    "measurement_angle_note":"Chinese HP Reflectance sample table angle",
    "description":"90;B-2, smooth",
    "csv_path":"26032710358\/第5部分\/#90-R%.csv",
    "L*":"77.84",
    "a*":"-9.57",
    "b*":"40.78",
    "Cab*":"41.89",
    "Hab*":"103.2",
    "lab_srgb_hex":"#c9c473",
    "source_file":"26032710358\/第5部分\/色度结果表.xlsx",
    "worksheet":"结果表",
    "instrument_sample_id":"#90",
    "created_at_raw":"mon may 04 12:18:52 2026 ÖÐ¹ú±ê×¼Ê±¼ä (GMT+8:00)",
    "metadata_source":"26032710358\/第5部分\/样品表.csv"
  },
  {
    "comparison_uid":"18861905be",
    "sample_name":"B-2",
    "display_name":"B-2 #111",
    "measurement_uid":"18861905be",
    "color_uid":"832582bc95",
    "measurement_number":"111",
    "source_family":"rough",
    "source_system":"Diffuse spectrophotometer integrating sphere",
    "surface":"rough",
    "substrate":"Silicon",
    "measurement_mode":"",
    "measurement_angle_deg":"",
    "measurement_angle_note":"Diffuse spectrophotometer with integrating sphere, SCI mode; no incidence angle exported",
    "description":"111;B-2, rough",
    "csv_path":"sample_data\/generated_spectra\/rough_surface\/111_rough_surface_SCI.csv",
    "L*":"79.59",
    "a*":"-9.30",
    "b*":"23.53",
    "Cab*":"",
    "Hab*":"",
    "lab_srgb_hex":"#c5c999",
    "source_file":"26032710358\/rough surface\/色度结果.csv",
    "worksheet":"",
    "instrument_sample_id":"110# corrected-to-111#",
    "created_at_raw":"",
    "metadata_source":"26032710358\/rough surface\/光谱反射率400-700nm.xlsx"
  },
  {
    "comparison_uid":"f0b9dca7cb",
    "sample_name":"B-2",
    "display_name":"B-2 #112",
    "measurement_uid":"f0b9dca7cb",
    "color_uid":"87fed20e30",
    "measurement_number":"112",
    "source_family":"chinese_normal",
    "source_system":"Chinese HP Reflectance",
    "surface":"smooth",
    "substrate":"Silicon",
    "measurement_mode":"",
    "measurement_angle_deg":"8.0",
    "measurement_angle_note":"Chinese HP Reflectance sample table angle",
    "description":"112;B-2, smooth",
    "csv_path":"26032710358\/第5部分\/#112-R%.csv",
    "L*":"77.72",
    "a*":"-10.05",
    "b*":"39",
    "Cab*":"40.27",
    "Hab*":"104.46",
    "lab_srgb_hex":"#c7c477",
    "source_file":"26032710358\/第5部分\/色度结果表.xlsx",
    "worksheet":"结果表",
    "instrument_sample_id":"#112",
    "created_at_raw":"mon may 04 16:28:11 2026 ÖÐ¹ú±ê×¼Ê±¼ä (GMT+8:00)",
    "metadata_source":"26032710358\/第5部分\/样品表.csv"
  },
  {
    "comparison_uid":"e3d324b07c",
    "sample_name":"C-5",
    "display_name":"C-5 #",
    "measurement_uid":"e3d324b07c",
    "color_uid":"",
    "measurement_number":"",
    "source_family":"sofus_twodetectors",
    "source_system":"Sofus TwoDetectors",
    "surface":"smooth",
    "substrate":"Silicon",
    "measurement_mode":"",
    "measurement_angle_deg":"",
    "measurement_angle_note":"Integrating sphere\/downward-view reflectance; no simple incidence angle found in exported metadata",
    "description":"SiO2 70min (C-5)",
    "csv_path":"Sofus - TwoDetectors 26. februar 2026 13_51 Romance Standard Time\/Sample275.Sample.Raw.csv",
    "L*":"",
    "a*":"",
    "b*":"",
    "Cab*":"",
    "Hab*":"",
    "lab_srgb_hex":"",
    "source_file":"",
    "worksheet":"",
    "instrument_sample_id":"Sample275",
    "created_at_raw":"thu feb 26 14:59:29 2026 Romance Standard Time (GMT+1:00)",
    "metadata_source":"Sofus - TwoDetectors 26. februar 2026 13_51 Romance Standard Time\/Sample275.Sample.Raw.sp"
  },
  {
    "comparison_uid":"3b227a8850",
    "sample_name":"D-12",
    "display_name":"D-12 #",
    "measurement_uid":"3b227a8850",
    "color_uid":"",
    "measurement_number":"",
    "source_family":"sofus_twodetectors",
    "source_system":"Sofus TwoDetectors",
    "surface":"rough",
    "substrate":"Silicon",
    "measurement_mode":"",
    "measurement_angle_deg":"",
    "measurement_angle_note":"",
    "description":"Ag 120 nm 30 nm TiO2 on Si rough (D-12)_2",
    "csv_path":"Sofus - TwoDetectors 29. april 2025 10_28 Romance Daylight Time\/Sample174.Sample.Raw.csv",
    "L*":"",
    "a*":"",
    "b*":"",
    "Cab*":"",
    "Hab*":"",
    "lab_srgb_hex":"",
    "source_file":"",
    "worksheet":"",
    "instrument_sample_id":"Sample174",
    "created_at_raw":"",
    "metadata_source":"Sofus - TwoDetectors 29. april 2025 10_28 Romance Daylight Time\/Info.txt"
  },
  {
    "comparison_uid":"75267e902d",
    "sample_name":"D-12",
    "display_name":"D-12 #",
    "measurement_uid":"75267e902d",
    "color_uid":"",
    "measurement_number":"",
    "source_family":"sofus_twodetectors",
    "source_system":"Sofus TwoDetectors",
    "surface":"rough",
    "substrate":"Silicon",
    "measurement_mode":"",
    "measurement_angle_deg":"",
    "measurement_angle_note":"",
    "description":"Ag 120 nm 30 nm TiO2 on Si rough (D-12)_1",
    "csv_path":"Sofus - TwoDetectors 29. april 2025 10_28 Romance Daylight Time\/Sample173.Sample.Raw.csv",
    "L*":"",
    "a*":"",
    "b*":"",
    "Cab*":"",
    "Hab*":"",
    "lab_srgb_hex":"",
    "source_file":"",
    "worksheet":"",
    "instrument_sample_id":"Sample173",
    "created_at_raw":"",
    "metadata_source":"Sofus - TwoDetectors 29. april 2025 10_28 Romance Daylight Time\/Info.txt"
  },
  {
    "comparison_uid":"b8301197b7",
    "sample_name":"D-12",
    "display_name":"D-12 #",
    "measurement_uid":"b8301197b7",
    "color_uid":"",
    "measurement_number":"",
    "source_family":"sofus_twodetectors",
    "source_system":"Sofus TwoDetectors",
    "surface":"smooth",
    "substrate":"Silicon",
    "measurement_mode":"",
    "measurement_angle_deg":"",
    "measurement_angle_note":"",
    "description":"Ag 120 nm 30 nm TiO2 on Si (D-12)_2",
    "csv_path":"Sofus - TwoDetectors 29. april 2025 10_28 Romance Daylight Time\/Sample172.Sample.Raw.csv",
    "L*":"",
    "a*":"",
    "b*":"",
    "Cab*":"",
    "Hab*":"",
    "lab_srgb_hex":"",
    "source_file":"",
    "worksheet":"",
    "instrument_sample_id":"Sample172",
    "created_at_raw":"",
    "metadata_source":"Sofus - TwoDetectors 29. april 2025 10_28 Romance Daylight Time\/Info.txt"
  },
  {
    "comparison_uid":"cc9578a489",
    "sample_name":"D-12",
    "display_name":"D-12 #",
    "measurement_uid":"cc9578a489",
    "color_uid":"",
    "measurement_number":"",
    "source_family":"sofus_twodetectors",
    "source_system":"Sofus TwoDetectors",
    "surface":"smooth",
    "substrate":"Silicon",
    "measurement_mode":"",
    "measurement_angle_deg":"",
    "measurement_angle_note":"",
    "description":"Ag 120 nm 30 nm TiO2 on Si (D-12)_1",
    "csv_path":"Sofus - TwoDetectors 29. april 2025 10_28 Romance Daylight Time\/Sample171.Sample.Raw.csv",
    "L*":"",
    "a*":"",
    "b*":"",
    "Cab*":"",
    "Hab*":"",
    "lab_srgb_hex":"",
    "source_file":"",
    "worksheet":"",
    "instrument_sample_id":"Sample171",
    "created_at_raw":"",
    "metadata_source":"Sofus - TwoDetectors 29. april 2025 10_28 Romance Daylight Time\/Info.txt"
  },
  {
    "comparison_uid":"c22763fc05",
    "sample_name":"D-18",
    "display_name":"D-18 #",
    "measurement_uid":"c22763fc05",
    "color_uid":"",
    "measurement_number":"",
    "source_family":"sofus_twodetectors",
    "source_system":"Sofus TwoDetectors",
    "surface":"smooth",
    "substrate":"Silicon",
    "measurement_mode":"",
    "measurement_angle_deg":"",
    "measurement_angle_note":"",
    "description":"Ag 120 nm TiO2 140 nm on Si (D-18)",
    "csv_path":"Sofus - TwoDetectors 19. juni 2025 11_59 Romance Daylight Time\/Sample193.Sample.Raw.csv",
    "L*":"",
    "a*":"",
    "b*":"",
    "Cab*":"",
    "Hab*":"",
    "lab_srgb_hex":"",
    "source_file":"",
    "worksheet":"",
    "instrument_sample_id":"Sample193",
    "created_at_raw":"",
    "metadata_source":"Sofus - TwoDetectors 19. juni 2025 11_59 Romance Daylight Time\/Info.txt"
  },
  {
    "comparison_uid":"c7cdf156fe",
    "sample_name":"D-18",
    "display_name":"D-18 #",
    "measurement_uid":"c7cdf156fe",
    "color_uid":"",
    "measurement_number":"",
    "source_family":"sofus_twodetectors",
    "source_system":"Sofus TwoDetectors",
    "surface":"rough",
    "substrate":"Silicon",
    "measurement_mode":"",
    "measurement_angle_deg":"",
    "measurement_angle_note":"",
    "description":"Ag 120 nm TiO2 140 nm on Si rough (D-18)",
    "csv_path":"Sofus - TwoDetectors 19. juni 2025 11_59 Romance Daylight Time\/Sample194.Sample.Raw.csv",
    "L*":"",
    "a*":"",
    "b*":"",
    "Cab*":"",
    "Hab*":"",
    "lab_srgb_hex":"",
    "source_file":"",
    "worksheet":"",
    "instrument_sample_id":"Sample194",
    "created_at_raw":"",
    "metadata_source":"Sofus - TwoDetectors 19. juni 2025 11_59 Romance Daylight Time\/Info.txt"
  },
  {
    "comparison_uid":"3683f381b8",
    "sample_name":"S-10",
    "display_name":"S-10 #",
    "measurement_uid":"3683f381b8",
    "color_uid":"",
    "measurement_number":"",
    "source_family":"sofus_twodetectors",
    "source_system":"Sofus TwoDetectors",
    "surface":"smooth",
    "substrate":"Silicon",
    "measurement_mode":"",
    "measurement_angle_deg":"",
    "measurement_angle_note":"",
    "description":"TiO2 100 nm on Si (S-10)_1",
    "csv_path":"Sofus - TwoDetectors 29. april 2025 10_28 Romance Daylight Time\/Sample122.Sample.Raw.csv",
    "L*":"",
    "a*":"",
    "b*":"",
    "Cab*":"",
    "Hab*":"",
    "lab_srgb_hex":"",
    "source_file":"",
    "worksheet":"",
    "instrument_sample_id":"Sample122",
    "created_at_raw":"",
    "metadata_source":"Sofus - TwoDetectors 29. april 2025 10_28 Romance Daylight Time\/Info.txt"
  },
  {
    "comparison_uid":"ba13df2d8e",
    "sample_name":"S-10",
    "display_name":"S-10 #",
    "measurement_uid":"ba13df2d8e",
    "color_uid":"",
    "measurement_number":"",
    "source_family":"sofus_twodetectors",
    "source_system":"Sofus TwoDetectors",
    "surface":"smooth",
    "substrate":"Silicon",
    "measurement_mode":"",
    "measurement_angle_deg":"",
    "measurement_angle_note":"",
    "description":"TiO2 100 nm on Si (S-10)_2",
    "csv_path":"Sofus - TwoDetectors 29. april 2025 10_28 Romance Daylight Time\/Sample123.Sample.Raw.csv",
    "L*":"",
    "a*":"",
    "b*":"",
    "Cab*":"",
    "Hab*":"",
    "lab_srgb_hex":"",
    "source_file":"",
    "worksheet":"",
    "instrument_sample_id":"Sample123",
    "created_at_raw":"",
    "metadata_source":"Sofus - TwoDetectors 29. april 2025 10_28 Romance Daylight Time\/Info.txt"
  },
  {
    "comparison_uid":"716cb56b3c",
    "sample_name":"S-11",
    "display_name":"S-11 #",
    "measurement_uid":"716cb56b3c",
    "color_uid":"",
    "measurement_number":"",
    "source_family":"sofus_twodetectors",
    "source_system":"Sofus TwoDetectors",
    "surface":"rough",
    "substrate":"Silicon",
    "measurement_mode":"",
    "measurement_angle_deg":"",
    "measurement_angle_note":"",
    "description":"Ag 120 nm on Si rough (S-11)_1",
    "csv_path":"Sofus - TwoDetectors 29. april 2025 10_28 Romance Daylight Time\/Sample126.Sample.Raw.csv",
    "L*":"",
    "a*":"",
    "b*":"",
    "Cab*":"",
    "Hab*":"",
    "lab_srgb_hex":"",
    "source_file":"",
    "worksheet":"",
    "instrument_sample_id":"Sample126",
    "created_at_raw":"",
    "metadata_source":"Sofus - TwoDetectors 29. april 2025 10_28 Romance Daylight Time\/Info.txt"
  },
  {
    "comparison_uid":"b1e736b180",
    "sample_name":"S-11",
    "display_name":"S-11 #",
    "measurement_uid":"b1e736b180",
    "color_uid":"",
    "measurement_number":"",
    "source_family":"sofus_twodetectors",
    "source_system":"Sofus TwoDetectors",
    "surface":"smooth",
    "substrate":"Silicon",
    "measurement_mode":"",
    "measurement_angle_deg":"",
    "measurement_angle_note":"",
    "description":"Ag 120 nm on Si (S-11)_1",
    "csv_path":"Sofus - TwoDetectors 29. april 2025 10_28 Romance Daylight Time\/Sample125.Sample.Raw.csv",
    "L*":"",
    "a*":"",
    "b*":"",
    "Cab*":"",
    "Hab*":"",
    "lab_srgb_hex":"",
    "source_file":"",
    "worksheet":"",
    "instrument_sample_id":"Sample125",
    "created_at_raw":"",
    "metadata_source":"Sofus - TwoDetectors 29. april 2025 10_28 Romance Daylight Time\/Info.txt"
  }
]

File: Reflectivity/sample_data/samples.json
[
  {
    "sample_name": "S-10",
    "surface": "smooth",
    "substrate": "Silicon",
    "sputtering_entries": [
      {
        "source": "all sputtering.docx",
        "paragraph_index": 10,
        "date": "2025-04-03",
        "text": "03.04.25, S-10\nTiO2: 200W (210W), T3, P=3.3*10^-3 mbar, reflected power=6-5W,12 sccm, CL = 421, CT = 939, 17 min.",
        "sample_names_in_entry": [
          "S-10"
        ]
      }
    ],
    "spectra": [
      {
        "source_system": "Sofus TwoDetectors",
        "source_folder": "Sofus - TwoDetectors 29. april 2025 10_28 Romance Daylight Time",
        "sample_table": "Sofus - TwoDetectors 29. april 2025 10_28 Romance Daylight Time/Sample Table.csv",
        "instrument_sample_id": "Sample122",
        "description": "TiO2 100 nm on Si (S-10)_1",
        "csv_path": "Sofus - TwoDetectors 29. april 2025 10_28 Romance Daylight Time/Sample122.Sample.Raw.csv",
        "sp_path": "",
        "surface": "smooth",
        "substrate": "Silicon",
        "measurement_angle_deg": "",
        "measurement_angle_note": "",
        "measurement_width_mm": "",
        "measurement_length_mm": "",
        "illuminant": "",
        "std_observer_deg": "",
        "instrument": "",
        "instrument_software": "",
        "accessory": "",
        "detector": "",
        "created_at_raw": "",
        "method_guid": "{A66F80D2-9E20-4119-B005-6A9DE63CD389}",
        "task_id": "559",
        "metadata_source": "Sofus - TwoDetectors 29. april 2025 10_28 Romance Daylight Time/Info.txt",
        "measurement_uid": "3683f381b8"
      },
      {
        "source_system": "Sofus TwoDetectors",
        "source_folder": "Sofus - TwoDetectors 29. april 2025 10_28 Romance Daylight Time",
        "sample_table": "Sofus - TwoDetectors 29. april 2025 10_28 Romance Daylight Time/Sample Table.csv",
        "instrument_sample_id": "Sample123",
        "description": "TiO2 100 nm on Si (S-10)_2",
        "csv_path": "Sofus - TwoDetectors 29. april 2025 10_28 Romance Daylight Time/Sample123.Sample.Raw.csv",
        "sp_path": "",
        "surface": "smooth",
        "substrate": "Silicon",
        "measurement_angle_deg": "",
        "measurement_angle_note": "",
        "measurement_width_mm": "",
        "measurement_length_mm": "",
        "illuminant": "",
        "std_observer_deg": "",
        "instrument": "",
        "instrument_software": "",
        "accessory": "",
        "detector": "",
        "created_at_raw": "",
        "method_guid": "{A66F80D2-9E20-4119-B005-6A9DE63CD389}",
        "task_id": "559",
        "metadata_source": "Sofus - TwoDetectors 29. april 2025 10_28 Romance Daylight Time/Info.txt",
        "measurement_uid": "ba13df2d8e"
      }
    ],
    "colors": [],
    "surface_values_observed": [
      "smooth"
    ],
    "substrate_values_observed": [
      "Silicon"
    ],
    "thickness_estimates": [
      {
        "sample_name": "S-10",
        "material": "TiO2",
        "layer_order": "",
        "time_min": "",
        "thickness_nm_estimate": 100.0,
        "thickness_nm_uncertainty": 10.0,
        "rate_nm_per_min": "",
        "method": "direct_reflectance_description_or_experiment_pdf",
        "measurement_method": "direct_nominal_or_pdf",
        "confidence": "high",
        "source": "Experiments/331469865_c4a45d060e384c2598503d8f7a44cadd-250526-1506-5372.pdf; Sofus - TwoDetectors 29. april 2025 10_28 Romance Daylight Time/Sample Table.csv; Sofus - TwoDetectors 29. april 2025 10_28 Romance Daylight Time01/Sample Table.csv",
        "notes": "7 direct source(s); examples: TiO2 100 nm on Si (S-10)_1 | TiO2 100 nm on Si (S-10)_2"
      },
      {
        "sample_name": "S-10",
        "material": "TiO2",
        "layer_order": 1,
        "time_min": 17.0,
        "thickness_nm_estimate": 100.0,
        "thickness_nm_uncertainty": 10.0,
        "rate_nm_per_min": 5.882352941176471,
        "method": "sputtering_time_times_calibrated_rate",
        "measurement_method": "nominal_or_pdf",
        "confidence": "medium",
        "source": "Sofus - TwoDetectors 29. april 2025 10_28 Romance Daylight Time/Sample Table.csv",
        "notes": "rate_source=nominal_description_or_pdf_matched_to_sputtering_time; target=T3; pressure=3.3e-3; sccm=12.0; calibration_sample=S-10; calibration_date=2025-04-03; derived from 7 direct thickness record(s)"
      }
    ]
  },
  {
    "sample_name": "S-11",
    "surface": "mixed",
    "substrate": "mixed",
    "sputtering_entries": [
      {
        "source": "all sputtering.docx",
        "paragraph_index": 15,
        "date": "2025-04-10",
        "text": "10.04.25, S-11\nAg: 200W(210W), T2, P=7.1*10^-3 mbar, reflected power=0W,24 sccm, CL = 532, CT = 989, 12 min.",
        "sample_names_in_entry": [
          "S-11"
        ]
      }
    ],
    "spectra": [
      {
        "source_system": "Sofus TwoDetectors",
        "source_folder": "Sofus - TwoDetectors 29. april 2025 10_28 Romance Daylight Time",
        "sample_table": "Sofus - TwoDetectors 29. april 2025 10_28 Romance Daylight Time/Sample Table.csv",
        "instrument_sample_id": "Sample125",
        "description": "Ag 120 nm on Si (S-11)_1",
        "csv_path": "Sofus - TwoDetectors 29. april 2025 10_28 Romance Daylight Time/Sample125.Sample.Raw.csv",
        "sp_path": "",
        "surface": "smooth",
        "substrate": "Silicon",
        "measurement_angle_deg": "",
        "measurement_angle_note": "",
        "measurement_width_mm": "",
        "measurement_length_mm": "",
        "illuminant": "",
        "std_observer_deg": "",
        "instrument": "",
        "instrument_software": "",
        "accessory": "",
        "detector": "",
        "created_at_raw": "",
        "method_guid": "{A66F80D2-9E20-4119-B005-6A9DE63CD389}",
        "task_id": "559",
        "metadata_source": "Sofus - TwoDetectors 29. april 2025 10_28 Romance Daylight Time/Info.txt",
        "measurement_uid": "b1e736b180"
      },
      {
        "source_system": "Sofus TwoDetectors",
        "source_folder": "Sofus - TwoDetectors 29. april 2025 10_28 Romance Daylight Time",
        "sample_table": "Sofus - TwoDetectors 29. april 2025 10_28 Romance Daylight Time/Sample Table.csv",
        "instrument_sample_id": "Sample126",
        "description": "Ag 120 nm on Si rough (S-11)_1",
        "csv_path": "Sofus - TwoDetectors 29. april 2025 10_28 Romance Daylight Time/Sample126.Sample.Raw.csv",
        "sp_path": "",
        "surface": "rough",
        "substrate": "Silicon",
        "measurement_angle_deg": "",
        "measurement_angle_note": "",
        "measurement_width_mm": "",
        "measurement_length_mm": "",
        "illuminant": "",
        "std_observer_deg": "",
        "instrument": "",
        "instrument_software": "",
        "accessory": "",
        "detector": "",
        "created_at_raw": "",
        "method_guid": "{A66F80D2-9E20-4119-B005-6A9DE63CD389}",
        "task_id": "559",
        "metadata_source": "Sofus - TwoDetectors 29. april 2025 10_28 Romance Daylight Time/Info.txt",
        "measurement_uid": "716cb56b3c"
      }
    ],
    "colors": [],
    "surface_values_observed": [
      "rough",
      "smooth"
    ],
    "substrate_values_observed": [
      "Silicon",
      "Titanium"
    ],
    "thickness_estimates": [
      {
        "sample_name": "S-11",
        "material": "Ag",
        "layer_order": "",
        "time_min": "",
        "thickness_nm_estimate": 120.0,
        "thickness_nm_uncertainty": 10.0,
        "rate_nm_per_min": "",
        "method": "direct_reflectance_description_or_experiment_pdf",
        "measurement_method": "direct_nominal_or_pdf",
        "confidence": "high",
        "source": "Experiments/331479693_4b13bb32f12343c1aebca2e55a8e1a31-250526-1515-5388.pdf; Sofus - TwoDetectors 29. april 2025 10_28 Romance Daylight Time/Sample Table.csv; Sofus - TwoDetectors 29. april 2025 10_28 Romance Daylight Time01/Sample Table.csv",
        "notes": "9 direct source(s); examples: Ag 120 nm on Si (S-11)_1 | Ag 120 nm on Si rough (S-11)_1"
      },
      {
        "sample_name": "S-11",
        "material": "Ag",
        "layer_order": 1,
        "time_min": 12.0,
        "thickness_nm_estimate": 120.0,
        "thickness_nm_uncertainty": 10.0,
        "rate_nm_per_min": 10.0,
        "method": "sputtering_time_times_calibrated_rate",
        "measurement_method": "nominal_or_pdf",
        "confidence": "medium",
        "source": "Sofus - TwoDetectors 29. april 2025 10_28 Romance Daylight Time/Sample Table.csv",
        "notes": "rate_source=nominal_description_or_pdf_matched_to_sputtering_time; target=T2; pressure=7.1e-3; sccm=24.0; calibration_sample=S-11; calibration_date=2025-04-10; derived from 9 direct thickness record(s)"
      }
    ]
  },
  {
    "sample_name": "D-12",
    "surface": "mixed",
    "substrate": "Silicon",
    "sputtering_entries": [
      {
        "source": "all sputtering.docx",
        "paragraph_index": 22,
        "date": "2025-04-21",
        "text": "21.04.25, D-12\nAg: 200W(210W), T2, P=7.4*10^-3 mbar, reflected power=3W,24 sccm, CL = 531, CT = 983, 12 min. \nTiO2: 200W(207W), T3, P=3.8*10^-3 mbar, reflected power=5W,12 sccm, CL = 422, CT = 910, 5.5 min.",
        "sample_names_in_entry": [
          "D-12"
        ]
      }
    ],
    "spectra": [
      {
        "source_system": "Sofus TwoDetectors",
        "source_folder": "Sofus - TwoDetectors 29. april 2025 10_28 Romance Daylight Time",
        "sample_table": "Sofus - TwoDetectors 29. april 2025 10_28 Romance Daylight Time/Sample Table.csv",
        "instrument_sample_id": "Sample171",
        "description": "Ag 120 nm 30 nm TiO2 on Si (D-12)_1",
        "csv_path": "Sofus - TwoDetectors 29. april 2025 10_28 Romance Daylight Time/Sample171.Sample.Raw.csv",
        "sp_path": "",
        "surface": "smooth",
        "substrate": "Silicon",
        "measurement_angle_deg": "",
        "measurement_angle_note": "",
        "measurement_width_mm": "",
        "measurement_length_mm": "",
        "illuminant": "",
        "std_observer_deg": "",
        "instrument": "",
        "instrument_software": "",
        "accessory": "",
        "detector": "",
        "created_at_raw": "",
        "method_guid": "{A66F80D2-9E20-4119-B005-6A9DE63CD389}",
        "task_id": "559",
        "metadata_source": "Sofus - TwoDetectors 29. april 2025 10_28 Romance Daylight Time/Info.txt",
        "measurement_uid": "cc9578a489"
      },
      {
        "source_system": "Sofus TwoDetectors",
        "source_folder": "Sofus - TwoDetectors 29. april 2025 10_28 Romance Daylight Time",
        "sample_table": "Sofus - TwoDetectors 29. april 2025 10_28 Romance Daylight Time/Sample Table.csv",
        "instrument_sample_id": "Sample172",
        "description": "Ag 120 nm 30 nm TiO2 on Si (D-12)_2",
        "csv_path": "Sofus - TwoDetectors 29. april 2025 10_28 Romance Daylight Time/Sample172.Sample.Raw.csv",
        "sp_path": "",
        "surface": "smooth",
        "substrate": "Silicon",
        "measurement_angle_deg": "",
        "measurement_angle_note": "",
        "measurement_width_mm": "",
        "measurement_length_mm": "",
        "illuminant": "",
        "std_observer_deg": "",
        "instrument": "",
        "instrument_software": "",
        "accessory": "",
        "detector": "",
        "created_at_raw": "",
        "method_guid": "{A66F80D2-9E20-4119-B005-6A9DE63CD389}",
        "task_id": "559",
        "metadata_source": "Sofus - TwoDetectors 29. april 2025 10_28 Romance Daylight Time/Info.txt",
        "measurement_uid": "b8301197b7"
      },
      {
        "source_system": "Sofus TwoDetectors",
        "source_folder": "Sofus - TwoDetectors 29. april 2025 10_28 Romance Daylight Time",
        "sample_table": "Sofus - TwoDetectors 29. april 2025 10_28 Romance Daylight Time/Sample Table.csv",
        "instrument_sample_id": "Sample173",
        "description": "Ag 120 nm 30 nm TiO2 on Si rough (D-12)_1",
        "csv_path": "Sofus - TwoDetectors 29. april 2025 10_28 Romance Daylight Time/Sample173.Sample.Raw.csv",
        "sp_path": "",
        "surface": "rough",
        "substrate": "Silicon",
        "measurement_angle_deg": "",
        "measurement_angle_note": "",
        "measurement_width_mm": "",
        "measurement_length_mm": "",
        "illuminant": "",
        "std_observer_deg": "",
        "instrument": "",
        "instrument_software": "",
        "accessory": "",
        "detector": "",
        "created_at_raw": "",
        "method_guid": "{A66F80D2-9E20-4119-B005-6A9DE63CD389}",
        "task_id": "559",
        "metadata_source": "Sofus - TwoDetectors 29. april 2025 10_28 Romance Daylight Time/Info.txt",
        "measurement_uid": "75267e902d"
      },
      {
        "source_system": "Sofus TwoDetectors",
        "source_folder": "Sofus - TwoDetectors 29. april 2025 10_28 Romance Daylight Time",
        "sample_table": "Sofus - TwoDetectors 29. april 2025 10_28 Romance Daylight Time/Sample Table.csv",
        "instrument_sample_id": "Sample174",
        "description": "Ag 120 nm 30 nm TiO2 on Si rough (D-12)_2",
        "csv_path": "Sofus - TwoDetectors 29. april 2025 10_28 Romance Daylight Time/Sample174.Sample.Raw.csv",
        "sp_path": "",
        "surface": "rough",
        "substrate": "Silicon",
        "measurement_angle_deg": "",
        "measurement_angle_note": "",
        "measurement_width_mm": "",
        "measurement_length_mm": "",
        "illuminant": "",
        "std_observer_deg": "",
        "instrument": "",
        "instrument_software": "",
        "accessory": "",
        "detector": "",
        "created_at_raw": "",
        "method_guid": "{A66F80D2-9E20-4119-B005-6A9DE63CD389}",
        "task_id": "559",
        "metadata_source": "Sofus - TwoDetectors 29. april 2025 10_28 Romance Daylight Time/Info.txt",
        "measurement_uid": "3b227a8850"
      }
    ],
    "colors": [],
    "surface_values_observed": [
      "rough",
      "smooth"
    ],
    "substrate_values_observed": [
      "Silicon"
    ],
    "thickness_estimates": [
      {
        "sample_name": "D-12",
        "material": "Ag",
        "layer_order": "",
        "time_min": "",
        "thickness_nm_estimate": 120.0,
        "thickness_nm_uncertainty": 10.0,
        "rate_nm_per_min": "",
        "method": "direct_reflectance_description_or_experiment_pdf",
        "measurement_method": "direct_nominal_or_pdf",
        "confidence": "high",
        "source": "Sofus - TwoDetectors 29. april 2025 10_28 Romance Daylight Time/Sample Table.csv",
        "notes": "4 direct source(s); examples: Ag 120 nm 30 nm TiO2 on Si (D-12)_1 | Ag 120 nm 30 nm TiO2 on Si (D-12)_2"
      },
      {
        "sample_name": "D-12",
        "material": "TiO2",
        "layer_order": "",
        "time_min": "",
        "thickness_nm_estimate": 30.0,
        "thickness_nm_uncertainty": 10.0,
        "rate_nm_per_min": "",
        "method": "direct_reflectance_description_or_experiment_pdf",
        "measurement_method": "direct_nominal_or_pdf",
        "confidence": "high",
        "source": "Sofus - TwoDetectors 29. april 2025 10_28 Romance Daylight Time/Sample Table.csv",
        "notes": "4 direct source(s); examples: Ag 120 nm 30 nm TiO2 on Si (D-12)_1 | Ag 120 nm 30 nm TiO2 on Si (D-12)_2"
      },
      {
        "sample_name": "D-12",
        "material": "Ag",
        "layer_order": 1,
        "time_min": 12.0,
        "thickness_nm_estimate": 102.0,
        "thickness_nm_uncertainty": 18.36,
        "rate_nm_per_min": 8.5,
        "method": "sputtering_time_times_calibrated_rate",
        "measurement_method": "curated_rate_table",
        "confidence": "low",
        "source": "Thickness/sputtering_rate_direct_numbers.csv",
        "notes": "rate_source=curated_sputtering_rate_direct_numbers; target=T2; pressure=7.4e-3; sccm=24.0; calibration_sample=; calibration_date=; series_or_period=Early D-series before Ag target change; error_estimate_nm_min=2.5; preferred_use=; basis=S-11 single-layer gives 7.1 +/- 0.7 nm/min but conflicts with expected ~10 nm/min and multilayer back-fit."
      },
      {
        "sample_name": "D-12",
        "material": "TiO2",
        "layer_order": 2,
        "time_min": 5.5,
        "thickness_nm_estimate": 29.700000000000003,
        "thickness_nm_uncertainty": 10.0,
        "rate_nm_per_min": 5.4,
        "method": "sputtering_time_times_calibrated_rate",
        "measurement_method": "curated_rate_table",
        "confidence": "medium",
        "source": "Thickness/sputtering_rate_direct_numbers.csv",
        "notes": "rate_source=curated_sputtering_rate_direct_numbers; target=T3; pressure=3.8e-3; sccm=12.0; calibration_sample=; calibration_date=; series_or_period=Early D-series before Ag target change; error_estimate_nm_min=0.3; preferred_use=; basis=Old single-layer TiO2 calibration rows; grouped through-origin fit."
      }
    ]
  },
  {
    "sample_name": "D-18",
    "surface": "mixed",
    "substrate": "mixed",
    "sputtering_entries": [
      {
        "source": "all sputtering.docx",
        "paragraph_index": 28,
        "date": "2025-06-12",
        "text": "12.06.25, D-18\nAg: 200W (210W), T2, P=7.4*10^-3 mbar, reflected power=3W,24 sccm, CL = 531, CT = 984, 12 min.\nTiO2: 200W(207W), T3, P=3.6*10^-3 mbar, reflected power=5W,12 sccm, CL = 418, CT = 974, 25 min 32s.",
        "sample_names_in_entry": [
          "D-18"
        ]
      }
    ],
    "spectra": [
      {
        "source_system": "Sofus TwoDetectors",
        "source_folder": "Sofus - TwoDetectors 19. juni 2025 11_59 Romance Daylight Time",
        "sample_table": "Sofus - TwoDetectors 19. juni 2025 11_59 Romance Daylight Time/Sample Table.csv",
        "instrument_sample_id": "Sample193",
        "description": "Ag 120 nm TiO2 140 nm on Si (D-18)",
        "csv_path": "Sofus - TwoDetectors 19. juni 2025 11_59 Romance Daylight Time/Sample193.Sample.Raw.csv",
        "sp_path": "",
        "surface": "smooth",
        "substrate": "Silicon",
        "measurement_angle_deg": "",
        "measurement_angle_note": "",
        "measurement_width_mm": "",
        "measurement_length_mm": "",
        "illuminant": "",
        "std_observer_deg": "",
        "instrument": "",
        "instrument_software": "",
        "accessory": "",
        "detector": "",
        "created_at_raw": "",
        "method_guid": "{A66F80D2-9E20-4119-B005-6A9DE63CD389}",
        "task_id": "576",
        "metadata_source": "Sofus - TwoDetectors 19. juni 2025 11_59 Romance Daylight Time/Info.txt",
        "measurement_uid": "c22763fc05"
      },
      {
        "source_system": "Sofus TwoDetectors",
        "source_folder": "Sofus - TwoDetectors 19. juni 2025 11_59 Romance Daylight Time",
        "sample_table": "Sofus - TwoDetectors 19. juni 2025 11_59 Romance Daylight Time/Sample Table.csv",
        "instrument_sample_id": "Sample194",
        "description": "Ag 120 nm TiO2 140 nm on Si rough (D-18)",
        "csv_path": "Sofus - TwoDetectors 19. juni 2025 11_59 Romance Daylight Time/Sample194.Sample.Raw.csv",
        "sp_path": "",
        "surface": "rough",
        "substrate": "Silicon",
        "measurement_angle_deg": "",
        "measurement_angle_note": "",
        "measurement_width_mm": "",
        "measurement_length_mm": "",
        "illuminant": "",
        "std_observer_deg": "",
        "instrument": "",
        "instrument_software": "",
        "accessory": "",
        "detector": "",
        "created_at_raw": "",
        "method_guid": "{A66F80D2-9E20-4119-B005-6A9DE63CD389}",
        "task_id": "576",
        "metadata_source": "Sofus - TwoDetectors 19. juni 2025 11_59 Romance Daylight Time/Info.txt",
        "measurement_uid": "c7cdf156fe"
      }
    ],
    "colors": [],
    "surface_values_observed": [
      "rough",
      "smooth"
    ],
    "substrate_values_observed": [
      "Glass",
      "Silicon"
    ],
    "thickness_estimates": [
      {
        "sample_name": "D-18",
        "material": "Ag",
        "layer_order": "",
        "time_min": "",
        "thickness_nm_estimate": 120.0,
        "thickness_nm_uncertainty": 10.0,
        "rate_nm_per_min": "",
        "method": "direct_reflectance_description_or_experiment_pdf",
        "measurement_method": "direct_nominal_or_pdf",
        "confidence": "high",
        "source": "Sofus - TwoDetectors 19. juni 2025 11_59 Romance Daylight Time/Sample Table.csv",
        "notes": "6 direct source(s); examples: Ag 120 nm TiO2 140 nm on Si (D-18) | Ag 120 nm TiO2 140 nm on Si rough (D-18)"
      },
      {
        "sample_name": "D-18",
        "material": "TiO2",
        "layer_order": "",
        "time_min": "",
        "thickness_nm_estimate": 120.0,
        "thickness_nm_uncertainty": 37.90688351977538,
        "rate_nm_per_min": "",
        "method": "direct_reflectance_description_or_experiment_pdf",
        "measurement_method": "direct_nominal_or_pdf",
        "confidence": "high",
        "source": "Sofus - TwoDetectors 19. juni 2025 11_59 Romance Daylight Time/Sample Table.csv",
        "notes": "12 direct source(s); examples: Ag 120 nm TiO2 140 nm on Si (D-18) | Ag 120 nm TiO2 140 nm on Si (D-18)"
      },
      {
        "sample_name": "D-18",
        "material": "Ag",
        "layer_order": 1,
        "time_min": 12.0,
        "thickness_nm_estimate": 102.0,
        "thickness_nm_uncertainty": 18.36,
        "rate_nm_per_min": 8.5,
        "method": "sputtering_time_times_calibrated_rate",
        "measurement_method": "curated_rate_table",
        "confidence": "low",
        "source": "Thickness/sputtering_rate_direct_numbers.csv",
        "notes": "rate_source=curated_sputtering_rate_direct_numbers; target=T2; pressure=7.4e-3; sccm=24.0; calibration_sample=; calibration_date=; series_or_period=Early D-series before Ag target change; error_estimate_nm_min=2.5; preferred_use=; basis=S-11 single-layer gives 7.1 +/- 0.7 nm/min but conflicts with expected ~10 nm/min and multilayer back-fit."
      },
      {
        "sample_name": "D-18",
        "material": "TiO2",
        "layer_order": 2,
        "time_min": 25.533333333333335,
        "thickness_nm_estimate": 137.88000000000002,
        "thickness_nm_uncertainty": 11.030400000000002,
        "rate_nm_per_min": 5.4,
        "method": "sputtering_time_times_calibrated_rate",
        "measurement_method": "curated_rate_table",
        "confidence": "medium",
        "source": "Thickness/sputtering_rate_direct_numbers.csv",
        "notes": "rate_source=curated_sputtering_rate_direct_numbers; target=T3; pressure=3.6e-3; sccm=12.0; calibration_sample=; calibration_date=; series_or_period=Early D-series before Ag target change; error_estimate_nm_min=0.3; preferred_use=; basis=Old single-layer TiO2 calibration rows; grouped through-origin fit."
      }
    ]
  },
  {
    "sample_name": "B-1",
    "surface": "mixed",
    "substrate": "Silicon",
    "sputtering_entries": [
      {
        "source": "all sputtering.docx",
        "paragraph_index": 51,
        "date": "2025-09-12",
        "text": "12.09.25, B-1\nAg: 200W (207W), T1, P=7.5*10^-3 mbar, reflected power=6W,24 sccm, CL = 411, CT = 602, 29s.\nSiO2: 200W (210W), T2, P=8.0*10^-3 mbar, reflected power=5W,24 sccm, CL = 536, CT = 978, 39 min 6s.\nTiO2: 200W (207W), T3, P=8.0*10^-3 mbar, reflected power=13W,24 sccm, CL = 437, CT = 706, 19 min 6s.",
        "sample_names_in_entry": [
          "B-1"
        ]
      }
    ],
    "spectra": [
      {
        "source_system": "Chinese HP Reflectance",
        "source_folder": "26032710358/第5部分",
        "mapping_source": "26032710358/List samples for chinese measurements.docx",
        "measurement_number": 110,
        "instrument_sample_id": "#110",
        "description": "110;B-1, smooth",
        "csv_path": "26032710358/第5部分/#110-R%.csv",
        "sp_path": "26032710358/第5部分/#110-R%.sp",
        "base_sample_names": [],
        "surface": "smooth",
        "substrate": "Silicon",
        "measurement_angle_deg": 8.0,
        "measurement_angle_note": "Chinese HP Reflectance sample table angle",
        "measurement_width_mm": 5.0,
        "measurement_length_mm": 5.0,
        "illuminant": "D65",
        "std_observer_deg": 2.0,
        "instrument": "Lambda 950",
        "instrument_software": "PerkinElmer UV WinLab 6.4.0.973 / 2.02.06 Lambda 900 UV/VIS/NIR, Jan 28 2016 16:58:34",
        "accessory": "universal reflectance",
        "detector": "UV/VIS",
        "created_at_raw": "mon may 04 16:01:53 2026 ÖÐ¹ú±ê×¼Ê±¼ä (GMT+8:00)",
        "method_guid": "",
        "task_id": "",
        "metadata_source": "26032710358/第5部分/样品表.csv",
        "measurement_uid": "0baf088163"
      },
      {
        "source_system": "Chinese HP Reflectance",
        "source_folder": "26032710358/第5部分",
        "mapping_source": "26032710358/List samples for chinese measurements.docx",
        "measurement_number": 85,
        "instrument_sample_id": "#85",
        "description": "85;B-1, smooth",
        "csv_path": "26032710358/第5部分/#85-R%.csv",
        "sp_path": "26032710358/第5部分/#85-R%.sp",
        "base_sample_names": [],
        "surface": "smooth",
        "substrate": "Silicon",
        "measurement_angle_deg": 8.0,
        "measurement_angle_note": "Chinese HP Reflectance sample table angle",
        "measurement_width_mm": 5.0,
        "measurement_length_mm": 5.0,
        "illuminant": "D65",
        "std_observer_deg": 2.0,
        "instrument": "Lambda 950",
        "instrument_software": "PerkinElmer UV WinLab 6.4.0.973 / 2.02.06 Lambda 900 UV/VIS/NIR, Jan 28 2016 16:58:34",
        "accessory": "universal reflectance",
        "detector": "UV/VIS",
        "created_at_raw": "mon may 04 11:28:15 2026 ÖÐ¹ú±ê×¼Ê±¼ä (GMT+8:00)",
        "method_guid": "",
        "task_id": "",
        "metadata_source": "26032710358/第5部分/样品表.csv",
        "measurement_uid": "a142bb7d3e"
      },
      {
        "source_system": "Diffuse spectrophotometer integrating sphere",
        "source_folder": "26032710358/rough surface",
        "mapping_source": "26032710358/List samples for chinese measurements.docx",
        "measurement_number": 84,
        "instrument_sample_id": "84#",
        "description": "84;B-1, rough",
        "csv_path": "sample_data/generated_spectra/rough_surface/84_rough_surface_SCI.csv",
        "sp_path": "",
        "side_note": "rough surface",
        "base_sample_names": [],
        "measurement_angle_deg": "",
        "measurement_angle_note": "Diffuse spectrophotometer with integrating sphere, SCI mode; no incidence angle exported",
        "measurement_width_mm": "",
        "measurement_length_mm": "",
        "illuminant": "D65",
        "std_observer_deg": 2.0,
        "instrument": "diffuse spectrophotometer",
        "instrument_software": "",
        "accessory": "integrating sphere",
        "detector": "",
        "created_at_raw": "",
        "method_guid": "",
        "task_id": "",
        "metadata_source": "26032710358/rough surface/光谱反射率400-700nm.xlsx",
        "surface": "rough",
        "substrate": "Silicon",
        "measurement_uid": "677cfb2af1"
      },
      {
        "source_system": "Diffuse spectrophotometer integrating sphere",
        "source_folder": "26032710358/rough surface",
        "mapping_source": "26032710358/List samples for chinese measurements.docx",
        "measurement_number": 109,
        "instrument_sample_id": "109#",
        "description": "109;B-1, rough",
        "csv_path": "sample_data/generated_spectra/rough_surface/109_rough_surface_SCI.csv",
        "sp_path": "",
        "side_note": "rough surface",
        "base_sample_names": [],
        "measurement_angle_deg": "",
        "measurement_angle_note": "Diffuse spectrophotometer with integrating sphere, SCI mode; no incidence angle exported",
        "measurement_width_mm": "",
        "measurement_length_mm": "",
        "illuminant": "D65",
        "std_observer_deg": 2.0,
        "instrument": "diffuse spectrophotometer",
        "instrument_software": "",
        "accessory": "integrating sphere",
        "detector": "",
        "created_at_raw": "",
        "method_guid": "",
        "task_id": "",
        "metadata_source": "26032710358/rough surface/光谱反射率400-700nm.xlsx",
        "surface": "rough",
        "substrate": "Silicon",
        "measurement_uid": "552d06faca"
      }
    ],
    "colors": [
      {
        "source_file": "26032710358/第5部分/色度结果表.xlsx",
        "instrument_sample_id": "#85",
        "Colour Analysis": " ",
        "描述": " ",
        "Tristim X": 77.1,
        "Tristim Y": 82.44,
        "Tristim Z": 92.35,
        "xvalue": 0.3061,
        "yvalue": 0.3273,
        "L*": 92.77,
        "a*": -2.52,
        "b*": -1.78,
        "Cab*": 3.09,
        "Hab*": 215.27,
        "K Part 1": 0,
        "K": 0.02395,
        "X part 1": 0,
        "X part 1_1": 0,
        "X_A10": 0,
        "Equation1_1_1": 0,
        "X1_C10": 0,
        "X1_D65_2": 0,
        "X1_D65_10": 0,
        "Y1_A2": 0,
        "Y1_A10": 0,
        "Y1_C2": 0,
        "Y1_C10": 0,
        "Y1_D65_2": 0,
        "Y1_D65_10": 0,
        "Z1_A2": 0,
        "Z1_A10": 0,
        "Z1_C2": 0,
        "Z1_C10": 0,
        "Z1_D65_2": 0,
        "Z1_D65_10": 0,
        "worksheet": "结果表",
        "measurement_number": 85,
        "surface": "smooth",
        "substrate": "Silicon",
        "sample_name": "B-1",
        "color_uid": "761b674ab8"
      },
      {
        "source_file": "26032710358/第5部分/色度结果表.xlsx",
        "instrument_sample_id": "#110",
        "Colour Analysis": " ",
        "描述": " ",
        "Tristim X": 78.32,
        "Tristim Y": 84.04,
        "Tristim Z": 89.57,
        "xvalue": 0.3109,
        "yvalue": 0.3336,
        "L*": 93.47,
        "a*": -3.08,
        "b*": 1.34,
        "Cab*": 3.36,
        "Hab*": 156.47,
        "K Part 1": 0,
        "K": 0.02395,
        "X part 1": 0,
        "X part 1_1": 0,
        "X_A10": 0,
        "Equation1_1_1": 0,
        "X1_C10": 0,
        "X1_D65_2": 0,
        "X1_D65_10": 0,
        "Y1_A2": 0,
        "Y1_A10": 0,
        "Y1_C2": 0,
        "Y1_C10": 0,
        "Y1_D65_2": 0,
        "Y1_D65_10": 0,
        "Z1_A2": 0,
        "Z1_A10": 0,
        "Z1_C2": 0,
        "Z1_C10": 0,
        "Z1_D65_2": 0,
        "Z1_D65_10": 0,
        "worksheet": "结果表",
        "measurement_number": 110,
        "surface": "smooth",
        "substrate": "Silicon",
        "sample_name": "B-1",
        "color_uid": "3b684dbb92"
      },
      {
        "序号": "21",
        "名称": "84#",
        "测试模式": "SCI",
        "光源/角度": "D65/2°",
        "L*": "94.30",
        "a*": "-3.85",
        "b*": "-5.79",
        "c*": "6.95",
        "h": "236.38",
        "X": "79.73",
        "Y": "85.96",
        "Z": "102.41",
        "x": "0.2974",
        "y": "0.3206",
        "R": "224",
        "G": "241",
        "B": "249",
        "source_file": "26032710358/rough surface/色度结果.csv",
        "measurement_number": 84,
        "instrument_sample_id": "84#",
        "base_sample_names": [],
        "measurement_mode": "SCI",
        "surface": "rough",
        "substrate": "Silicon",
        "sample_name": "B-1",
        "color_uid": "d736426268"
      },
      {
        "序号": "29",
        "名称": "109#",
        "测试模式": "SCI",
        "光源/角度": "D65/2°",
        "L*": "96.66",
        "a*": "-3.47",
        "b*": "-3.24",
        "c*": "4.75",
        "h": "222.97",
        "X": "85.20",
        "Y": "91.60",
        "Z": "104.80",
        "x": "0.3026",
        "y": "0.3253",
        "R": "234",
        "G": "247",
        "B": "251",
        "source_file": "26032710358/rough surface/色度结果.csv",
        "measurement_number": 109,
        "instrument_sample_id": "109#",
        "base_sample_names": [],
        "measurement_mode": "SCI",
        "surface": "rough",
        "substrate": "Silicon",
        "sample_name": "B-1",
        "color_uid": "3fbd980047"
      }
    ],
    "surface_values_observed": [
      "rough",
      "smooth"
    ],
    "substrate_values_observed": [
      "Silicon"
    ],
    "thickness_estimates": [
      {
        "sample_name": "B-1",
        "material": "Ag",
        "layer_order": 1,
        "time_min": 0.48333333333333334,
        "thickness_nm_estimate": 59.93333333333334,
        "thickness_nm_uncertainty": 10.0,
        "rate_nm_per_min": 124.0,
        "method": "sputtering_time_times_calibrated_rate",
        "measurement_method": "curated_rate_table",
        "confidence": "high",
        "source": "Thickness/sputtering_rate_direct_numbers.csv",
        "notes": "rate_source=curated_sputtering_rate_direct_numbers; target=T1; pressure=7.5e-3; sccm=24.0; calibration_sample=; calibration_date=; series_or_period=August/B-series; error_estimate_nm_min=2; preferred_use=; basis=S-16 to S-19 profiler calibration; through-origin fit."
      },
      {
        "sample_name": "B-1",
        "material": "SiO2",
        "layer_order": 2,
        "time_min": 39.1,
        "thickness_nm_estimate": 97.75,
        "thickness_nm_uncertainty": 10.0,
        "rate_nm_per_min": 2.5,
        "method": "sputtering_time_times_calibrated_rate",
        "measurement_method": "curated_rate_table",
        "confidence": "medium",
        "source": "Thickness/sputtering_rate_direct_numbers.csv",
        "notes": "rate_source=curated_sputtering_rate_direct_numbers; target=T2; pressure=8.0e-3; sccm=24.0; calibration_sample=; calibration_date=; series_or_period=August/B-series; error_estimate_nm_min=0.3; preferred_use=; basis=S-24 to S-27 profiler calibration; rounded between global fit and B-3 estimate."
      },
      {
        "sample_name": "B-1",
        "material": "TiO2",
        "layer_order": 3,
        "time_min": 19.1,
        "thickness_nm_estimate": 57.300000000000004,
        "thickness_nm_uncertainty": 10.0,
        "rate_nm_per_min": 3.0,
        "method": "sputtering_time_times_calibrated_rate",
        "measurement_method": "curated_rate_table",
        "confidence": "medium",
        "source": "Thickness/sputtering_rate_direct_numbers.csv",
        "notes": "rate_source=curated_sputtering_rate_direct_numbers; target=T3; pressure=8.0e-3; sccm=24.0; calibration_sample=; calibration_date=; series_or_period=August/B-series; error_estimate_nm_min=0.3; preferred_use=; basis=S-20 to S-23 profiler/ellipsometer calibrations."
      }
    ]
  },
  {
    "sample_name": "B-2",
    "surface": "mixed",
    "substrate": "Silicon",
    "sputtering_entries": [
      {
        "source": "all sputtering.docx",
        "paragraph_index": 52,
        "date": "2025-09-13",
        "text": "13.09.25, B-2\nSiO2: 200W (210W), T2, P=8.0*10^-3 mbar, reflected power=3-5W,24 sccm, CL = 534, CT = 980, 25 min 34s.\nTiO2: 200W (207W), T3, P=8.0*10^-3 mbar, reflected power=13W,24 sccm, CL = 437, CT = 705, 25 min 24s.",
        "sample_names_in_entry": [
          "B-2"
        ]
      }
    ],
    "spectra": [
      {
        "source_system": "Chinese HP Reflectance",
        "source_folder": "26032710358/第5部分",
        "mapping_source": "26032710358/List samples for chinese measurements.docx",
        "measurement_number": 112,
        "instrument_sample_id": "#112",
        "description": "112;B-2, smooth",
        "csv_path": "26032710358/第5部分/#112-R%.csv",
        "sp_path": "26032710358/第5部分/#112-R%.sp",
        "base_sample_names": [],
        "surface": "smooth",
        "substrate": "Silicon",
        "measurement_angle_deg": 8.0,
        "measurement_angle_note": "Chinese HP Reflectance sample table angle",
        "measurement_width_mm": 5.0,
        "measurement_length_mm": 5.0,
        "illuminant": "D65",
        "std_observer_deg": 2.0,
        "instrument": "Lambda 950",
        "instrument_software": "PerkinElmer UV WinLab 6.4.0.973 / 2.02.06 Lambda 900 UV/VIS/NIR, Jan 28 2016 16:58:34",
        "accessory": "universal reflectance",
        "detector": "UV/VIS",
        "created_at_raw": "mon may 04 16:28:11 2026 ÖÐ¹ú±ê×¼Ê±¼ä (GMT+8:00)",
        "method_guid": "",
        "task_id": "",
        "metadata_source": "26032710358/第5部分/样品表.csv",
        "measurement_uid": "f0b9dca7cb"
      },
      {
        "source_system": "Chinese HP Reflectance",
        "source_folder": "26032710358/第5部分",
        "mapping_source": "26032710358/List samples for chinese measurements.docx",
        "measurement_number": 90,
        "instrument_sample_id": "#90",
        "description": "90;B-2, smooth",
        "csv_path": "26032710358/第5部分/#90-R%.csv",
        "sp_path": "26032710358/第5部分/#90-R%.sp",
        "base_sample_names": [],
        "surface": "smooth",
        "substrate": "Silicon",
        "measurement_angle_deg": 8.0,
        "measurement_angle_note": "Chinese HP Reflectance sample table angle",
        "measurement_width_mm": 5.0,
        "measurement_length_mm": 5.0,
        "illuminant": "D65",
        "std_observer_deg": 2.0,
        "instrument": "Lambda 950",
        "instrument_software": "PerkinElmer UV WinLab 6.4.0.973 / 2.02.06 Lambda 900 UV/VIS/NIR, Jan 28 2016 16:58:34",
        "accessory": "universal reflectance",
        "detector": "UV/VIS",
        "created_at_raw": "mon may 04 12:18:52 2026 ÖÐ¹ú±ê×¼Ê±¼ä (GMT+8:00)",
        "method_guid": "",
        "task_id": "",
        "metadata_source": "26032710358/第5部分/样品表.csv",
        "measurement_uid": "6cd75cf693"
      },
      {
        "source_system": "Diffuse spectrophotometer integrating sphere",
        "source_folder": "26032710358/rough surface",
        "mapping_source": "26032710358/List samples for chinese measurements.docx",
        "measurement_number": 111,
        "instrument_sample_id": "110# corrected-to-111#",
        "description": "111;B-2, rough",
        "csv_path": "sample_data/generated_spectra/rough_surface/111_rough_surface_SCI.csv",
        "sp_path": "",
        "side_note": "rough surface; Corrected from rough-surface export #110 to #111.",
        "base_sample_names": [],
        "measurement_angle_deg": "",
        "measurement_angle_note": "Diffuse spectrophotometer with integrating sphere, SCI mode; no incidence angle exported",
        "measurement_width_mm": "",
        "measurement_length_mm": "",
        "illuminant": "D65",
        "std_observer_deg": 2.0,
        "instrument": "diffuse spectrophotometer",
        "instrument_software": "",
        "accessory": "integrating sphere",
        "detector": "",
        "created_at_raw": "",
        "method_guid": "",
        "task_id": "",
        "metadata_source": "26032710358/rough surface/光谱反射率400-700nm.xlsx",
        "surface": "rough",
        "substrate": "Silicon",
        "measurement_uid": "18861905be"
      }
    ],
    "colors": [
      {
        "source_file": "26032710358/第5部分/色度结果表.xlsx",
        "instrument_sample_id": "#90",
        "Colour Analysis": " ",
        "描述": " ",
        "Tristim X": 46.83,
        "Tristim Y": 52.94,
        "Tristim Z": 24.12,
        "xvalue": 0.378,
        "yvalue": 0.4273,
        "L*": 77.84,
        "a*": -9.57,
        "b*": 40.78,
        "Cab*": 41.89,
        "Hab*": 103.2,
        "K Part 1": 0,
        "K": 0.02395,
        "X part 1": 0,
        "X part 1_1": 0,
        "X_A10": 0,
        "Equation1_1_1": 0,
        "X1_C10": 0,
        "X1_D65_2": 0,
        "X1_D65_10": 0,
        "Y1_A2": 0,
        "Y1_A10": 0,
        "Y1_C2": 0,
        "Y1_C10": 0,
        "Y1_D65_2": 0,
        "Y1_D65_10": 0,
        "Z1_A2": 0,
        "Z1_A10": 0,
        "Z1_C2": 0,
        "Z1_C10": 0,
        "Z1_D65_2": 0,
        "Z1_D65_10": 0,
        "worksheet": "结果表",
        "measurement_number": 90,
        "surface": "smooth",
        "substrate": "Silicon",
        "sample_name": "B-2",
        "color_uid": "3a0bf2107b"
      },
      {
        "source_file": "26032710358/第5部分/色度结果表.xlsx",
        "instrument_sample_id": "#111",
        "Colour Analysis": " ",
        "描述": " ",
        "Tristim X": 33.04,
        "Tristim Y": 34.65,
        "Tristim Z": 42.97,
        "xvalue": 0.2986,
        "yvalue": 0.3131,
        "L*": 65.47,
        "a*": 0.39,
        "b*": -6.23,
        "Cab*": 6.24,
        "Hab*": 273.57,
        "K Part 1": 0,
        "K": 0.02395,
        "X part 1": 0,
        "X part 1_1": 0,
        "X_A10": 0,
        "Equation1_1_1": 0,
        "X1_C10": 0,
        "X1_D65_2": 0,
        "X1_D65_10": 0,
        "Y1_A2": 0,
        "Y1_A10": 0,
        "Y1_C2": 0,
        "Y1_C10": 0,
        "Y1_D65_2": 0,
        "Y1_D65_10": 0,
        "Z1_A2": 0,
        "Z1_A10": 0,
        "Z1_C2": 0,
        "Z1_C10": 0,
        "Z1_D65_2": 0,
        "Z1_D65_10": 0,
        "worksheet": "结果表",
        "measurement_number": 111,
        "surface": "rough",
        "substrate": "Silicon",
        "sample_name": "B-2",
        "color_uid": "d1d6ce7c94"
      },
      {
        "source_file": "26032710358/第5部分/色度结果表.xlsx",
        "instrument_sample_id": "#112",
        "Colour Analysis": " ",
        "描述": " ",
        "Tristim X": 46.48,
        "Tristim Y": 52.75,
        "Tristim Z": 25.08,
        "xvalue": 0.3739,
        "yvalue": 0.4243,
        "L*": 77.72,
        "a*": -10.05,
        "b*": 39,
        "Cab*": 40.27,
        "Hab*": 104.46,
        "K Part 1": 0,
        "K": 0.02395,
        "X part 1": 0,
        "X part 1_1": 0,
        "X_A10": 0,
        "Equation1_1_1": 0,
        "X1_C10": 0,
        "X1_D65_2": 0,
        "X1_D65_10": 0,
        "Y1_A2": 0,
        "Y1_A10": 0,
        "Y1_C2": 0,
        "Y1_C10": 0,
        "Y1_D65_2": 0,
        "Y1_D65_10": 0,
        "Z1_A2": 0,
        "Z1_A10": 0,
        "Z1_C2": 0,
        "Z1_C10": 0,
        "Z1_D65_2": 0,
        "Z1_D65_10": 0,
        "worksheet": "结果表",
        "measurement_number": 112,
        "surface": "smooth",
        "substrate": "Silicon",
        "sample_name": "B-2",
        "color_uid": "87fed20e30"
      }
    ],
    "surface_values_observed": [
      "rough",
      "smooth"
    ],
    "substrate_values_observed": [
      "Silicon"
    ],
    "thickness_estimates": [
      {
        "sample_name": "B-2",
        "material": "SiO2",
        "layer_order": 1,
        "time_min": 25.566666666666666,
        "thickness_nm_estimate": 63.916666666666664,
        "thickness_nm_uncertainty": 10.0,
        "rate_nm_per_min": 2.5,
        "method": "sputtering_time_times_calibrated_rate",
        "measurement_method": "curated_rate_table",
        "confidence": "medium",
        "source": "Thickness/sputtering_rate_direct_numbers.csv",
        "notes": "rate_source=curated_sputtering_rate_direct_numbers; target=T2; pressure=8.0e-3; sccm=24.0; calibration_sample=; calibration_date=; series_or_period=August/B-series; error_estimate_nm_min=0.3; preferred_use=; basis=S-24 to S-27 profiler calibration; rounded between global fit and B-3 estimate."
      },
      {
        "sample_name": "B-2",
        "material": "TiO2",
        "layer_order": 2,
        "time_min": 25.4,
        "thickness_nm_estimate": 76.19999999999999,
        "thickness_nm_uncertainty": 10.0,
        "rate_nm_per_min": 3.0,
        "method": "sputtering_time_times_calibrated_rate",
        "measurement_method": "curated_rate_table",
        "confidence": "medium",
        "source": "Thickness/sputtering_rate_direct_numbers.csv",
        "notes": "rate_source=curated_sputtering_rate_direct_numbers; target=T3; pressure=8.0e-3; sccm=24.0; calibration_sample=; calibration_date=; series_or_period=August/B-series; error_estimate_nm_min=0.3; preferred_use=; basis=S-20 to S-23 profiler/ellipsometer calibrations."
      }
    ]
  },
  {
    "sample_name": "C-5",
    "surface": "smooth",
    "substrate": "Silicon",
    "sputtering_entries": [
      {
        "source": "all sputtering.docx",
        "paragraph_index": 69,
        "date": "2026-01-23",
        "text": "23.01.26, C-5\nSiO2: 200W (210W), T2, P=8.0*10^-3 mbar, reflected power=0W,24 sccm, CL = 535, CT = 981, 70 min.",
        "sample_names_in_entry": [
          "C-5"
        ]
      }
    ],
    "spectra": [
      {
        "source_system": "Sofus TwoDetectors",
        "source_folder": "Sofus - TwoDetectors 26. februar 2026 13_51 Romance Standard Time",
        "sample_table": "Sofus - TwoDetectors 26. februar 2026 13_51 Romance Standard Time/Sample Table.csv",
        "instrument_sample_id": "Sample275",
        "description": "SiO2 70min (C-5)",
        "csv_path": "Sofus - TwoDetectors 26. februar 2026 13_51 Romance Standard Time/Sample275.Sample.Raw.csv",
        "sp_path": "Sofus - TwoDetectors 26. februar 2026 13_51 Romance Standard Time/Sample275.Sample.Raw.sp",
        "surface": "smooth",
        "substrate": "Silicon",
        "measurement_angle_deg": "",
        "measurement_angle_note": "Integrating sphere/downward-view reflectance; no simple incidence angle found in exported metadata",
        "measurement_width_mm": "",
        "measurement_length_mm": "",
        "illuminant": "",
        "std_observer_deg": "",
        "instrument": "",
        "instrument_software": "PerkinElmer UV WinLab 6.3.2.0749 / 1.61.00 Lambda 900",
        "accessory": "150mm sphere / downward view",
        "detector": "UV/VIS",
        "created_at_raw": "thu feb 26 14:59:29 2026 Romance Standard Time (GMT+1:00)",
        "method_guid": "{A66F80D2-9E20-4119-B005-6A9DE63CD389}",
        "task_id": "595",
        "metadata_source": "Sofus - TwoDetectors 26. februar 2026 13_51 Romance Standard Time/Sample275.Sample.Raw.sp",
        "measurement_uid": "e3d324b07c"
      }
    ],
    "colors": [
      {
        "source_file": "26032710358/第3部分/色度结果表.xlsx",
        "instrument_sample_id": "#51",
        "Colour Analysis": " ",
        "描述": " ",
        "Tristim X": 17.06,
        "Tristim Y": 17.52,
        "Tristim Z": 41.57,
        "xvalue": 0.2241,
        "yvalue": 0.2301,
        "L*": 48.91,
        "a*": 2.28,
        "b*": -33.18,
        "Cab*": 33.26,
        "Hab*": 273.94,
        "K Part 1": 0,
        "K": 0.02395,
        "X part 1": 0,
        "X part 1_1": 0,
        "X_A10": 0,
        "Equation1_1_1": 0,
        "X1_C10": 0,
        "X1_D65_2": 0,
        "X1_D65_10": 0,
        "Y1_A2": 0,
        "Y1_A10": 0,
        "Y1_C2": 0,
        "Y1_C10": 0,
        "Y1_D65_2": 0,
        "Y1_D65_10": 0,
        "Z1_A2": 0,
        "Z1_A10": 0,
        "Z1_C2": 0,
        "Z1_C10": 0,
        "Z1_D65_2": 0,
        "Z1_D65_10": 0,
        "worksheet": "结果表",
        "measurement_number": 51,
        "surface": "smooth",
        "substrate": "Silicon",
        "sample_name": "C-5",
        "color_uid": "ceb01fad2f"
      }
    ],
    "surface_values_observed": [
      "smooth"
    ],
    "substrate_values_observed": [
      "Silicon"
    ],
    "thickness_estimates": [
      {
        "sample_name": "C-5",
        "material": "SiO2",
        "layer_order": 1,
        "time_min": 70.0,
        "thickness_nm_estimate": 115.5,
        "thickness_nm_uncertainty": 10.0,
        "rate_nm_per_min": 1.65,
        "method": "sputtering_time_times_calibrated_rate",
        "measurement_method": "curated_rate_table",
        "confidence": "medium",
        "source": "Thickness/sputtering_rate_direct_numbers.csv",
        "notes": "rate_source=curated_sputtering_rate_direct_numbers; target=T2; pressure=8.0e-3; sccm=24.0; calibration_sample=; calibration_date=; series_or_period=Jan-Feb C/A-series; error_estimate_nm_min=0.15; preferred_use=; basis=C-1 to C-4 and later 50 min SiO2 ellipsometer checks."
      }
    ]
  }
]
