Repository: Sofus-WHITE/thinfilmv3

# thinfilmv3
thinfilmv3 to simulate and analyze data

File: Reflectivity/sample_data/thickness_estimates.json
[
  {
    "sample_name":"S-10",
    "material":"TiO2",
    "layer_order":"",
    "time_min":"",
    "thickness_nm_estimate":100.0,
    "thickness_nm_uncertainty":10.0,
    "rate_nm_per_min":"",
    "method":"direct_reflectance_description_or_experiment_pdf",
    "measurement_method":"direct_nominal_or_pdf",
    "confidence":"high",
    "source":"Experiments\/331469865_c4a45d060e384c2598503d8f7a44cadd-250526-1506-5372.pdf; Sofus - TwoDetectors 29. april 2025 10_28 Romance Daylight Time\/Sample Table.csv; Sofus - TwoDetectors 29. april 2025 10_28 Romance Daylight Time01\/Sample Table.csv",
    "notes":"7 direct source(s); examples: TiO2 100 nm on Si (S-10)_1 | TiO2 100 nm on Si (S-10)_2"
  },
  {
    "sample_name":"S-10",
    "material":"TiO2",
    "layer_order":"1",
    "time_min":"17.0",
    "thickness_nm_estimate":100.0,
    "thickness_nm_uncertainty":10.0,
    "rate_nm_per_min":"5.882352941176471",
    "method":"sputtering_time_times_calibrated_rate",
    "measurement_method":"nominal_or_pdf",
    "confidence":"medium",
    "source":"Sofus - TwoDetectors 29. april 2025 10_28 Romance Daylight Time\/Sample Table.csv",
    "notes":"rate_source=nominal_description_or_pdf_matched_to_sputtering_time; target=T3; pressure=3.3e-3; sccm=12.0; calibration_sample=S-10; calibration_date=2025-04-03; derived from 7 direct thickness record(s)"
  },
  {
    "sample_name":"S-11",
    "material":"Ag",
    "layer_order":"",
    "time_min":"",
    "thickness_nm_estimate":120.0,
    "thickness_nm_uncertainty":10.0,
    "rate_nm_per_min":"",
    "method":"direct_reflectance_description_or_experiment_pdf",
    "measurement_method":"direct_nominal_or_pdf",
    "confidence":"high",
    "source":"Experiments\/331479693_4b13bb32f12343c1aebca2e55a8e1a31-250526-1515-5388.pdf; Sofus - TwoDetectors 29. april 2025 10_28 Romance Daylight Time\/Sample Table.csv; Sofus - TwoDetectors 29. april 2025 10_28 Romance Daylight Time01\/Sample Table.csv",
    "notes":"9 direct source(s); examples: Ag 120 nm on Si (S-11)_1 | Ag 120 nm on Si rough (S-11)_1"
  },
  {
    "sample_name":"S-11",
    "material":"Ag",
    "layer_order":"1",
    "time_min":"12.0",
    "thickness_nm_estimate":120.0,
    "thickness_nm_uncertainty":10.0,
    "rate_nm_per_min":"10.0",
    "method":"sputtering_time_times_calibrated_rate",
    "measurement_method":"nominal_or_pdf",
    "confidence":"medium",
    "source":"Sofus - TwoDetectors 29. april 2025 10_28 Romance Daylight Time\/Sample Table.csv",
    "notes":"rate_source=nominal_description_or_pdf_matched_to_sputtering_time; target=T2; pressure=7.1e-3; sccm=24.0; calibration_sample=S-11; calibration_date=2025-04-10; derived from 9 direct thickness record(s)"
  },
  {
    "sample_name":"D-12",
    "material":"Ag",
    "layer_order":"",
    "time_min":"",
    "thickness_nm_estimate":120.0,
    "thickness_nm_uncertainty":10.0,
    "rate_nm_per_min":"",
    "method":"direct_reflectance_description_or_experiment_pdf",
    "measurement_method":"direct_nominal_or_pdf",
    "confidence":"high",
    "source":"Sofus - TwoDetectors 29. april 2025 10_28 Romance Daylight Time\/Sample Table.csv",
    "notes":"4 direct source(s); examples: Ag 120 nm 30 nm TiO2 on Si (D-12)_1 | Ag 120 nm 30 nm TiO2 on Si (D-12)_2"
  },
  {
    "sample_name":"D-12",
    "material":"TiO2",
    "layer_order":"",
    "time_min":"",
    "thickness_nm_estimate":30.0,
    "thickness_nm_uncertainty":10.0,
    "rate_nm_per_min":"",
    "method":"direct_reflectance_description_or_experiment_pdf",
    "measurement_method":"direct_nominal_or_pdf",
    "confidence":"high",
    "source":"Sofus - TwoDetectors 29. april 2025 10_28 Romance Daylight Time\/Sample Table.csv",
    "notes":"4 direct source(s); examples: Ag 120 nm 30 nm TiO2 on Si (D-12)_1 | Ag 120 nm 30 nm TiO2 on Si (D-12)_2"
  },
  {
    "sample_name":"D-12",
    "material":"Ag",
    "layer_order":"1",
    "time_min":"12.0",
    "thickness_nm_estimate":102.0,
    "thickness_nm_uncertainty":18.36,
    "rate_nm_per_min":"8.5",
    "method":"sputtering_time_times_calibrated_rate",
    "measurement_method":"curated_rate_table",
    "confidence":"low",
    "source":"Thickness\/sputtering_rate_direct_numbers.csv",
    "notes":"rate_source=curated_sputtering_rate_direct_numbers; target=T2; pressure=7.4e-3; sccm=24.0; calibration_sample=; calibration_date=; series_or_period=Early D-series before Ag target change; error_estimate_nm_min=2.5; preferred_use=; basis=S-11 single-layer gives 7.1 +\/- 0.7 nm\/min but conflicts with expected ~10 nm\/min and multilayer back-fit."
  },
  {
    "sample_name":"D-12",
    "material":"TiO2",
    "layer_order":"2",
    "time_min":"5.5",
    "thickness_nm_estimate":29.7,
    "thickness_nm_uncertainty":10.0,
    "rate_nm_per_min":"5.4",
    "method":"sputtering_time_times_calibrated_rate",
    "measurement_method":"curated_rate_table",
    "confidence":"medium",
    "source":"Thickness\/sputtering_rate_direct_numbers.csv",
    "notes":"rate_source=curated_sputtering_rate_direct_numbers; target=T3; pressure=3.8e-3; sccm=12.0; calibration_sample=; calibration_date=; series_or_period=Early D-series before Ag target change; error_estimate_nm_min=0.3; preferred_use=; basis=Old single-layer TiO2 calibration rows; grouped through-origin fit."
  },
  {
    "sample_name":"D-18",
    "material":"Ag",
    "layer_order":"",
    "time_min":"",
    "thickness_nm_estimate":120.0,
    "thickness_nm_uncertainty":10.0,
    "rate_nm_per_min":"",
    "method":"direct_reflectance_description_or_experiment_pdf",
    "measurement_method":"direct_nominal_or_pdf",
    "confidence":"high",
    "source":"Sofus - TwoDetectors 19. juni 2025 11_59 Romance Daylight Time\/Sample Table.csv",
    "notes":"6 direct source(s); examples: Ag 120 nm TiO2 140 nm on Si (D-18) | Ag 120 nm TiO2 140 nm on Si rough (D-18)"
  },
  {
    "sample_name":"D-18",
    "material":"TiO2",
    "layer_order":"",
    "time_min":"",
    "thickness_nm_estimate":120.0,
    "thickness_nm_uncertainty":37.9068835198,
    "rate_nm_per_min":"",
    "method":"direct_reflectance_description_or_experiment_pdf",
    "measurement_method":"direct_nominal_or_pdf",
    "confidence":"high",
    "source":"Sofus - TwoDetectors 19. juni 2025 11_59 Romance Daylight Time\/Sample Table.csv",
    "notes":"12 direct source(s); examples: Ag 120 nm TiO2 140 nm on Si (D-18) | Ag 120 nm TiO2 140 nm on Si (D-18)"
  },
  {
    "sample_name":"D-18",
    "material":"Ag",
    "layer_order":"1",
    "time_min":"12.0",
    "thickness_nm_estimate":102.0,
    "thickness_nm_uncertainty":18.36,
    "rate_nm_per_min":"8.5",
    "method":"sputtering_time_times_calibrated_rate",
    "measurement_method":"curated_rate_table",
    "confidence":"low",
    "source":"Thickness\/sputtering_rate_direct_numbers.csv",
    "notes":"rate_source=curated_sputtering_rate_direct_numbers; target=T2; pressure=7.4e-3; sccm=24.0; calibration_sample=; calibration_date=; series_or_period=Early D-series before Ag target change; error_estimate_nm_min=2.5; preferred_use=; basis=S-11 single-layer gives 7.1 +\/- 0.7 nm\/min but conflicts with expected ~10 nm\/min and multilayer back-fit."
  },
  {
    "sample_name":"D-18",
    "material":"TiO2",
    "layer_order":"2",
    "time_min":"25.533333333333335",
    "thickness_nm_estimate":137.88,
    "thickness_nm_uncertainty":11.0304,
    "rate_nm_per_min":"5.4",
    "method":"sputtering_time_times_calibrated_rate",
    "measurement_method":"curated_rate_table",
    "confidence":"medium",
    "source":"Thickness\/sputtering_rate_direct_numbers.csv",
    "notes":"rate_source=curated_sputtering_rate_direct_numbers; target=T3; pressure=3.6e-3; sccm=12.0; calibration_sample=; calibration_date=; series_or_period=Early D-series before Ag target change; error_estimate_nm_min=0.3; preferred_use=; basis=Old single-layer TiO2 calibration rows; grouped through-origin fit."
  },
  {
    "sample_name":"B-1",
    "material":"Ag",
    "layer_order":"1",
    "time_min":"0.48333333333333334",
    "thickness_nm_estimate":59.9333333333,
    "thickness_nm_uncertainty":10.0,
    "rate_nm_per_min":"124.0",
    "method":"sputtering_time_times_calibrated_rate",
    "measurement_method":"curated_rate_table",
    "confidence":"high",
    "source":"Thickness\/sputtering_rate_direct_numbers.csv",
    "notes":"rate_source=curated_sputtering_rate_direct_numbers; target=T1; pressure=7.5e-3; sccm=24.0; calibration_sample=; calibration_date=; series_or_period=August\/B-series; error_estimate_nm_min=2; preferred_use=; basis=S-16 to S-19 profiler calibration; through-origin fit."
  },
  {
    "sample_name":"B-1",
    "material":"SiO2",
    "layer_order":"2",
    "time_min":"39.1",
    "thickness_nm_estimate":97.75,
    "thickness_nm_uncertainty":10.0,
    "rate_nm_per_min":"2.5",
    "method":"sputtering_time_times_calibrated_rate",
    "measurement_method":"curated_rate_table",
    "confidence":"medium",
    "source":"Thickness\/sputtering_rate_direct_numbers.csv",
    "notes":"rate_source=curated_sputtering_rate_direct_numbers; target=T2; pressure=8.0e-3; sccm=24.0; calibration_sample=; calibration_date=; series_or_period=August\/B-series; error_estimate_nm_min=0.3; preferred_use=; basis=S-24 to S-27 profiler calibration; rounded between global fit and B-3 estimate."
  },
  {
    "sample_name":"B-1",
    "material":"TiO2",
    "layer_order":"3",
    "time_min":"19.1",
    "thickness_nm_estimate":57.3,
    "thickness_nm_uncertainty":10.0,
    "rate_nm_per_min":"3.0",
    "method":"sputtering_time_times_calibrated_rate",
    "measurement_method":"curated_rate_table",
    "confidence":"medium",
    "source":"Thickness\/sputtering_rate_direct_numbers.csv",
    "notes":"rate_source=curated_sputtering_rate_direct_numbers; target=T3; pressure=8.0e-3; sccm=24.0; calibration_sample=; calibration_date=; series_or_period=August\/B-series; error_estimate_nm_min=0.3; preferred_use=; basis=S-20 to S-23 profiler\/ellipsometer calibrations."
  },
  {
    "sample_name":"B-2",
    "material":"SiO2",
    "layer_order":"1",
    "time_min":"25.566666666666666",
    "thickness_nm_estimate":63.9166666667,
    "thickness_nm_uncertainty":10.0,
    "rate_nm_per_min":"2.5",
    "method":"sputtering_time_times_calibrated_rate",
    "measurement_method":"curated_rate_table",
    "confidence":"medium",
    "source":"Thickness\/sputtering_rate_direct_numbers.csv",
    "notes":"rate_source=curated_sputtering_rate_direct_numbers; target=T2; pressure=8.0e-3; sccm=24.0; calibration_sample=; calibration_date=; series_or_period=August\/B-series; error_estimate_nm_min=0.3; preferred_use=; basis=S-24 to S-27 profiler calibration; rounded between global fit and B-3 estimate."
  },
  {
    "sample_name":"B-2",
    "material":"TiO2",
    "layer_order":"2",
    "time_min":"25.4",
    "thickness_nm_estimate":76.2,
    "thickness_nm_uncertainty":10.0,
    "rate_nm_per_min":"3.0",
    "method":"sputtering_time_times_calibrated_rate",
    "measurement_method":"curated_rate_table",
    "confidence":"medium",
    "source":"Thickness\/sputtering_rate_direct_numbers.csv",
    "notes":"rate_source=curated_sputtering_rate_direct_numbers; target=T3; pressure=8.0e-3; sccm=24.0; calibration_sample=; calibration_date=; series_or_period=August\/B-series; error_estimate_nm_min=0.3; preferred_use=; basis=S-20 to S-23 profiler\/ellipsometer calibrations."
  },
  {
    "sample_name":"C-5",
    "material":"SiO2",
    "layer_order":"1",
    "time_min":"70.0",
    "thickness_nm_estimate":115.5,
    "thickness_nm_uncertainty":10.0,
    "rate_nm_per_min":"1.65",
    "method":"sputtering_time_times_calibrated_rate",
    "measurement_method":"curated_rate_table",
    "confidence":"medium",
    "source":"Thickness\/sputtering_rate_direct_numbers.csv",
    "notes":"rate_source=curated_sputtering_rate_direct_numbers; target=T2; pressure=8.0e-3; sccm=24.0; calibration_sample=; calibration_date=; series_or_period=Jan-Feb C\/A-series; error_estimate_nm_min=0.15; preferred_use=; basis=C-1 to C-4 and later 50 min SiO2 ellipsometer checks."
  }
]

File: Reflectivity/sample_data/thickness_summary.json
{
  "demo_dataset": true,
  "sample_count": 7,
  "measurement_count": 18,
  "samples": [
    "B-1",
    "B-2",
    "C-5",
    "D-12",
    "D-18",
    "S-10",
    "S-11"
  ],
  "note": "Small public/demo subset generated from the private Reflectivity sample_data indexes. Full research dataset is intentionally omitted."
}
